Repository: cudissm-del/semiconductor-notes

# 반도체 공정 강의노트

패터닝부터 HBM까지, 반도체가 만들어지는 구조와 공정을 22개 장으로 정리한 학습용 사이트입니다.

**사이트:** https://cudissm-del.github.io/semiconductor-notes/

## 홈 대시보드

작업실 현황과 주요 링크를 모은 허브 페이지입니다.

**대시보드 주소:** https://cudissm-del.github.io/semiconductor-notes/home/

- 현황 자동 표시 — 항목 수, 기본형·심화형 수, 영역별 분포, 최근 갱신 항목, 빌드 기준 커밋 (`tools/build_home.mjs`가 빌드 때마다 `tools/audit.py`와 git log로 다시 셉니다)
- 링크 타일 — 백과, 강의노트, 논문 DB, 안건 보드 등 (`home/links.json`에서 관리)

## 반도체 백과 (v2)

위 강의노트를 항목 단위 위키로 재편한 지식창고입니다.

**백과 주소:** https://cudissm-del.github.io/semiconductor-notes/v2/

- 영역 4개(공정 · 구조·재료 · 계측·분석 · 원리·운영) > 주제 21개 > 항목 112개, 3단 구조 (2026-11-02 기준)
- 등급 2단 — 기본형 112/112 · 심화형 16/112. 심화형은 통합 표, 재구성 그림, 원문 수치 위치를 갖춘 항목입니다
- 항목 사이 위키 링크 1,368개, 역링크와 이전/다음 항목 이동
- 영역·주제를 가로지르는 태그 59개, 항목 검색, 즐겨찾기(브라우저에 저장)
- 빌드: `content/entries/`의 항목 마크다운을 `build2.mjs`가 `v2/`로 변환 (`node build2.mjs`), 설계 문서는 `DESIGN.md`

## 기능

- 파트별 목차와 현재 위치 표시, 모바일 메뉴
- 용어·내용 검색 (`/` 키로 바로 검색)
- 본문의 "11장", "4-4장" 같은 참조를 누르면 해당 위치로 이동
- 밑줄 친 약어에 마우스를 올리거나 탭하면 풀이 표시, 부록 A 용어 사전
- 장마다 "읽음" 체크와 학습 진행률 (브라우저에 저장)
- 그림 클릭 시 확대, 다크 모드

## 구조

| 경로 | 내용 |
| --- | --- |
| `content/notes.md` | 원본 — Claude 문서 "반도체 공정 기초: 구조 · 공정 · 물질"을 마크다운으로 내보낸 것 |
| `src/diagrams.jsx`, `src/figs/` | 그림 25개 (빌드 시 정적 SVG로 변환). 이 밖에 Wikimedia Commons 자유 라이선스 이미지 16개를 본문에서 불러옴 |
| `src/glossary.js` | 용어 사전 |
| `src/template.html`, `src/site.css`, `src/site.js` | 페이지 틀, 스타일, 동작 |
| `build.mjs` | 강의노트 빌드 스크립트 → `index.html` |
| `index.html`, `search-index.json`, `assets/` | GitHub Pages가 그대로 서비스하는 결과물 |
| `content/entries/` | 백과 항목 원본 (영역/주제/항목 마크다운) |
| `DESIGN.md` | 백과 설계 (분류 체계·등급·빌드 규칙) |
| `build2.mjs`, `src/wiki.css` | 백과 빌드 스크립트와 스타일 → `v2/` |
| `v2/` | 백과 결과물 (GitHub Pages가 `/v2/`로 서비스) |
| `home/links.json`, `tools/build_home.mjs` | 홈 대시보드 링크 목록과 빌더 → `home/index.html` |
| `tools/audit.py` | 항목 등급 감사 (기본형·심화형 형식 요건 점검) |

## 업데이트 방법

**Claude와 함께 (기본)** — 원본 Claude 문서를 고치거나 새 장을 추가한 뒤, Claude에게 이 저장소 이름과 함께 "사이트 업데이트해줘"라고 하면 문서를 다시 내보내 빌드하고 커밋·푸시합니다. 새 그림이 생겼다면 `src/diagrams.jsx`에 함께 추가합니다.

**직접 할 때**

```bash

# content/notes.md 를 새로 내보낸 마크다운으로 교체한 뒤
npm install
npm run build        # 강의노트 + 홈 대시보드
node build2.mjs      # 백과 (v2)
git add -A && git commit -m "노트 업데이트" && git push
```

푸시 후 1~2분 안에 GitHub Pages가 사이트를 갱신합니다.

File: content/entries/equipment/etch-equipment.md
---
title: 식각 장비
en: Etch Tools
cat: equipment
sub: 식각 장비
tags: CCP, ICP, ECR
---

> 플라즈마를 만드는 방식에 따라 나뉘는 식각 장비 (CCP·ICP·ECR 등)의 종류와 특징.

이 항목은 하드웨어를 다룬다. 플라즈마 안에서 왜 이온과 라디칼이 그렇게 거동하는지는 [[플라즈마 기초]], 그 플라즈마로 무엇을 어떻게 깎는지는 [[건식 식각]]이 맡는다. 장비 항목의 질문은 하나다: 원하는 플라즈마를 **균일하게, 재현성 있게, 웨이퍼를 붙든 채로** 만들려면 어떤 부품이 필요한가.

## 챔버와 전극 — 공통 골격

방식과 무관하게 식각 장비는 다음 부품으로 이뤄진다.

- **진공 챔버** — 알루미늄 등 금속 용기에 석영·세라믹 라이너를 댄 구조. 벽면은 플라즈마에 직접 닿아 폴리머 증착과 식각을 함께 겪으므로, 벽 상태 자체가 공정 변수가 된다(시즌닝 항목 참고).
- **전극·안테나** — 전력을 플라즈마에 넣는 부품. 평행 평판 전극(CCP), 챔버 위 코일(ICP), 도파관+자석(ECR)으로 방식이 갈린다.
- **상부 전극·샤워헤드** — 가스를 웨이퍼 전면에 고르게 뿌리는 분배판이 전극을 겸하는 경우가 많다. 가스 분배 균일도가 곧 식각 균일도의 절반이다.
- **하부 전극·웨이퍼 스테이지** — 바이어스 전력이 들어가는 자리이자 웨이퍼를 붙드는 ESC가 앉는 자리다.
- **진공·배기계** — 아래 진공 시스템 절 참고.
- **진단 창과 센서** — 발광을 뽑는 뷰포트([[OES]]), 종말점 검출기, 바이어스 전압·전류 모니터가 챔버에 붙는다.

## RF 발생과 매칭

표준 RF 주파수는 ISM 대역인 **13.56 MHz** 다. 소스 전력에는 13.56 MHz 외에 27.12·60 MHz(VHF)를, 바이어스에는 이온 에너지 제어를 위해 더 낮은 2 MHz급을 섞어 쓰는 다중 주파수 구성이 흔하다. 낮은 주파수일수록 이온이 RF 주기를 더 잘 따라가 이온 에너지 분포가 넓어지고, 높은 주파수일수록 분포가 좁아지는 것이 주파수 선택의 물리적 배경이다 ([[플라즈마 기초]]의 쉬스 논의 참고).

발전기(제너레이터)와 챔버 사이에는 **매칭 네트워크**가 반드시 낀다. 플라즈마의 임피던스는 점화 전후, 그리고 공정 중에도 계속 변하는 부하라, 발전기의 50 Ω 출력과 그대로는 맞지 않는다. 매칭 네트워크(가변 커패시터·인덕터의 L형 네트워크, 자동 매칭 유닛)는 이 임피던스를 실시간으로 변환해 **반사 전력을 최소로** 만든다. 매칭이 어긋나면 같은 설정 전력이라도 플라즈마에 실제로 들어가는 전력이 달라지므로, 반사 전력 증가는 곧 공정 드리프트의 신호다. 점화(ignition) 시퀀스 — 낮은 압력·특정 가스에서 먼저 불을 붙인 뒤 공정 조건으로 이동하는 절차 — 도 매칭이 잡히는 조건을 찾기 위한 하드웨어 운용이다.

## 진공 시스템과 가스 패널

- **펌프 계열** — 공정 압력(대략 수 mTorr~수백 mTorr 영역)을 만드는 주 펌프는 터보분자펌프(TMP)이고, 그 뒤를 드라이 펌프가 받치는(backing) 2단 구성이 표준이다. 반응성·응축성 부산물이 많은 식각에서는 펌프 입구의 가열과 질소 퍼지로 응축을 막는다.
- **압력 제어** — 펌프 앞에 있는 스로틀 밸브(버터플라이 밸브)의 열림을 자동 압력 제어(APC)로 조절해, 가스 유량이 바뀌어도 챔버 압력을 설정값에 묶어 둔다. 압력은 평균자유행로와 이온 방향성을 정하는 변수라 ([[플라즈마 기초]]), 유량과 독립으로 제어할 수 있어야 한다.
- **가스 패널** — 식각 가스(CF₄·C₄F₈·Cl₂·HBr·O₂·Ar 등)는 가스 캐비닛에서 MFC(질량유량제어기)로 유량을 맞춰 들어간다. MFC의 정확도와 응답 속도가 가스 조성 재현성을 정하고, 독성·부식성 가스라 배관 재질과 누설 감지가 안전 설계의 핵심이다. 빠른 가스 전환이 필요한 사이클릭 공정([[ALE (원자층 식각)]])에서는 밸브 응답과 배관 데드 볼륨이 사이클 시간을 좌우한다.

## ESC (정전척) — 붙들고, 식히고, 바이어스를 건다

웨이퍼는 기계 클램프가 아니라 **정전척(ESC, Electrostatic Chuck)** 이 정전기력으로 붙든다. 세라믹 유전체 안에 묻힌 전극에 전압을 걸어 웨이퍼를 끌어당기는 방식으로, 쿨롱형과 존슨–라벡(Johnsen–Rahbek)형이 있다. ESC의 역할은 셋이다.

1. **고정과 평탄 유지** — 웨이퍼 휨을 펴서 전면에 균일한 간격을 만든다.
2. **온도 제어** — 플라즈마가 때리는 열을 빼지 못하면 웨이퍼 온도가 공정 중 계속 오른다. ESC 뒷면과 웨이퍼 사이에 헬륨을 수 Torr 수준으로 채워(백사이드 He) 열전달을 만들고, 척 내부 냉각 채널로 온도를 묶어 둔다. He 압력이 새면 그 자리부터 온도가 뜨는 국소 핫스폿이 된다.
3. **바이어스 통로** — RF 바이어스가 ESC를 통해 웨이퍼에 전달되므로, 척의 유전체 두께·물성이 이온 에너지 재현성에 들어간다.

## 장비 종류

| 장비 | 특징 | 주 용도 |
| --- | --- | --- |
| CCP (용량결합) | 높은 이온 에너지, 중간 밀도 | 산화막·low-k·HARC 유전체 식각 |
| ICP/TCP (유도결합) | 고밀도, 소스 전력과 바이어스를 독립 제어 | Si·poly·금속 식각, 게이트·핀 |
| ECR (전자 사이클로트론 공명) | 마이크로파 2.45 GHz + 공명 자기장(약 875 G)으로 고밀도·저압 플라즈마. 이온 에너지가 낮고 균일 제어가 어려움 | 연구용 고밀도 식각, 저손상 식각 (양산 주류에서는 ICP에 밀림) |
| 원격 플라즈마 (Downstream) | 이온은 걸러내고 라디칼만 웨이퍼로 | 등방성 선택 식각, 애싱, 프리클린 (GAA 측면 리세스) |
| 펄스 플라즈마 | 전력을 켰다 껐다 하며 이온 에너지·라디칼 조성 제어 | 손상 최소화, 선택비 향상 |
| 극저온 식각 | 웨이퍼를 영하로 냉각해 측벽 반응 억제 | 3D NAND 초고종횡비 채널홀 |

방식 선택의 축은 결국 **밀도와 이온 에너지의 독립성**이다. CCP는 한 전력이 둘을 함께 정해 이온 에너지가 세지만 제어가 얽히고, ICP는 코일(소스)과 하부 전극(바이어스)을 나눠 플럭스와 에너지를 따로 잡는다. ECR은 저압에서도 고밀도를 내지만 자기장 균일도와 장비 복잡도가 대가다. 원격 플라즈마는 이온을 버리는 대신 손상 없는 라디칼 화학만 가져간다. 밀도·온도의 전형 범위는 [[플라즈마 기초]]의 핵심 수치 표와 맞물린다.

## 핵심 수치

| 항목 | 전형값 | 비고 |
| --- | --- | --- |
| 표준 RF 주파수 | 13.56 MHz (ISM) | 바이어스용 2 MHz급, 소스용 27.12·60 MHz 병용 |
| ECR 공명 조건 | 2.45 GHz ↔ 약 875 G | 전자 사이클로트론 공명의 확정 관계 |
| 공정 압력 영역 | 대략 수 mTorr~수백 mTorr | 방식·공정 따라 다름 |
| 주 진공 펌프 | 터보분자펌프 + 드라이 펌프 배킹 | 2단 구성 |
| 백사이드 He | 수 Torr 수준 | ESC 열전달 매질 |
| 반사 전력 | 매칭 정상 시 인가 전력 대비 수 % 이하 유지가 운용 기준 | 증가 자체가 이상 신호 |

## 유지·고장 모드

식각 장비의 재현성은 챔버가 "어제와 같은 상태"인가에 달려 있다.

- **벽면 폴리머와 시즌닝 (seasoning)** — FC 공정에서는 챔버 벽에 폴리머가 쌓였다 떨어지기를 반복하며 라디칼 수지를 바꾼다. 세정(습식 클린) 직후의 맨벽은 공정을 다르게 만들므로, 본공정 전에 더미 웨이퍼로 벽 상태를 길들이는 시즌닝을 거친다. 벽 상태 드리프트는 식각률·선택비가 서서히 미끄러지는 가장 흔한 원인이다.
- **파티클** — 벽 폴리머의 박리, ESC 가장자리 침식, 가스 응축물이 대표 발생원이다. 파티클은 패턴 결함으로 직결되므로 주기적 클린과 파티클 모니터가 유지 주기를 정한다.
- **매칭 드리프트** — 전극·라이너가 침식되며 임피던스가 바뀌면 매칭 포인트가 이동하고 반사 전력이 는다. 같은 레시피인데 결과가 달라졌을 때 먼저 보는 하드웨어 신호다.
- **ESC 열화** — 유전체 침식으로 척킹력이 떨어지거나 백사이드 He가 새면 온도 균일도가 무너져 웨이퍼 가장자리부터 식각률이 어긋난다.
- **창 오염** — OES 뷰포트에 막이 쌓이면 종말점 신호가 약해져 검출이 늦어진다. 진단의 한계가 곧 장비 유지 항목이 되는 지점이다 ([[OES]]).

**\[이미지\]** [연구실용 RIE 장비 (Plasma-Therm 790 Series)](https://commons.wikimedia.org/wiki/File:Reactive_Ion_Etcher.JPG) · AlabamaUSA, CC BY-SA 3.0

## 관련 항목

- [[건식 식각]] — 이 장비들이 하는 일
- [[플라즈마 기초]] — 장비가 만드는 것
- [[OES]] — 챔버 창에 붙는 대표 진단
- [[ALE (원자층 식각)]] — 가스 전환·펄스 제어를 극단으로 요구하는 공정

## 근거

- RF 주파수(13.56 MHz ISM), ECR 공명 관계(2.45 GHz ↔ 875 G), 펌프 구성과 매칭 네트워크의 역할은 플라즈마 공정 장비의 표준 교재 전형 서술에 근거한다: Lieberman & Lichtenberg, *Principles of Plasma Discharges and Materials Processing* (Wiley, 2nd ed., 2005).
- 압력·He 압력 같은 운용 수치는 장비 운용의 전형 범위로 적었고, 특정 제조사의 모델별 사양 수치는 싣지 않았다.
