Repository: cudissm-del/semiconductor-notes

# 반도체 공정 강의노트

패터닝부터 HBM까지, 반도체가 만들어지는 구조와 공정을 22개 장으로 정리한 학습용 사이트입니다.

**사이트:** https://cudissm-del.github.io/semiconductor-notes/

## 홈 대시보드

작업실 현황과 주요 링크를 모은 허브 페이지입니다.

**대시보드 주소:** https://cudissm-del.github.io/semiconductor-notes/home/

- 현황 자동 표시 — 항목 수, 기본형·심화형 수, 영역별 분포, 최근 갱신 항목, 빌드 기준 커밋 (`tools/build_home.mjs`가 빌드 때마다 `tools/audit.py`와 git log로 다시 셉니다)
- 링크 타일 — 백과, 강의노트, 논문 DB, 안건 보드 등 (`home/links.json`에서 관리)

## 반도체 백과 (v2)

위 강의노트를 항목 단위 위키로 재편한 지식창고입니다.

**백과 주소:** https://cudissm-del.github.io/semiconductor-notes/v2/

- 영역 4개(공정 · 구조·재료 · 계측·분석 · 원리·운영) > 주제 21개 > 항목 112개, 3단 구조 (2026-11-02 기준)
- 등급 2단 — 기본형 112/112 · 심화형 16/112. 심화형은 통합 표, 재구성 그림, 원문 수치 위치를 갖춘 항목입니다
- 항목 사이 위키 링크 1,368개, 역링크와 이전/다음 항목 이동
- 영역·주제를 가로지르는 태그 59개, 항목 검색, 즐겨찾기(브라우저에 저장)
- 빌드: `content/entries/`의 항목 마크다운을 `build2.mjs`가 `v2/`로 변환 (`node build2.mjs`), 설계 문서는 `DESIGN.md`

## 기능

- 파트별 목차와 현재 위치 표시, 모바일 메뉴
- 용어·내용 검색 (`/` 키로 바로 검색)
- 본문의 "11장", "4-4장" 같은 참조를 누르면 해당 위치로 이동
- 밑줄 친 약어에 마우스를 올리거나 탭하면 풀이 표시, 부록 A 용어 사전
- 장마다 "읽음" 체크와 학습 진행률 (브라우저에 저장)
- 그림 클릭 시 확대, 다크 모드

## 구조

| 경로 | 내용 |
| --- | --- |
| `content/notes.md` | 원본 — Claude 문서 "반도체 공정 기초: 구조 · 공정 · 물질"을 마크다운으로 내보낸 것 |
| `src/diagrams.jsx`, `src/figs/` | 그림 25개 (빌드 시 정적 SVG로 변환). 이 밖에 Wikimedia Commons 자유 라이선스 이미지 16개를 본문에서 불러옴 |
| `src/glossary.js` | 용어 사전 |
| `src/template.html`, `src/site.css`, `src/site.js` | 페이지 틀, 스타일, 동작 |
| `build.mjs` | 강의노트 빌드 스크립트 → `index.html` |
| `index.html`, `search-index.json`, `assets/` | GitHub Pages가 그대로 서비스하는 결과물 |
| `content/entries/` | 백과 항목 원본 (영역/주제/항목 마크다운) |
| `DESIGN.md` | 백과 설계 (분류 체계·등급·빌드 규칙) |
| `build2.mjs`, `src/wiki.css` | 백과 빌드 스크립트와 스타일 → `v2/` |
| `v2/` | 백과 결과물 (GitHub Pages가 `/v2/`로 서비스) |
| `home/links.json`, `tools/build_home.mjs` | 홈 대시보드 링크 목록과 빌더 → `home/index.html` |
| `tools/audit.py` | 항목 등급 감사 (기본형·심화형 형식 요건 점검) |

## 업데이트 방법

**Claude와 함께 (기본)** — 원본 Claude 문서를 고치거나 새 장을 추가한 뒤, Claude에게 이 저장소 이름과 함께 "사이트 업데이트해줘"라고 하면 문서를 다시 내보내 빌드하고 커밋·푸시합니다. 새 그림이 생겼다면 `src/diagrams.jsx`에 함께 추가합니다.

**직접 할 때**

```bash

# content/notes.md 를 새로 내보낸 마크다운으로 교체한 뒤
npm install
npm run build        # 강의노트 + 홈 대시보드
node build2.mjs      # 백과 (v2)
git add -A && git commit -m "노트 업데이트" && git push
```

푸시 후 1~2분 안에 GitHub Pages가 사이트를 갱신합니다.

File: content/entries/materials/dielectrics.md
---
title: 절연막
en: Dielectrics
cat: materials
sub: 절연막
tags: 유전체, low-k, high-k
---

> 게이트 절연막부터 층간 절연막까지 — 유전율(k)을 낮추거나 높이는 경쟁 속의 절연 재료들.

### 절연막 (유전체)

전류를 막고, 전기장을 걸고, 다른 막을 보호하는 물질들이다. 칩 부피의 상당 부분이 절연막이며, 유전율(k)과 식각 선택비가 선택 기준이 된다.

| 물질 | k (대략) | 역할 | 쓰이는 곳 |
| --- | --- | --- | --- |
| SiO₂ (열산화막) | 3.9 | 게이트 계면층(IL), 패드 산화막, 스크린 산화막 | FEOL |
| SiO₂ (CVD/HDP/FCVD/ALD) | 3.9\~4.2 | STI 갭필, PMD, 층간 절연막, 스페이서 일부, 하드마스크 | FEOL·MOL·BEOL |
| PSG / BPSG | \~4 | PMD (평탄화·리플로우, 이동 이온 게터링) | MOL (주로 구세대·메모리) |
| Si₃N₄ (SiN) | \~7 | STI 하드마스크·CMP 정지막, 게이트 스페이서, SAC 캡, 컨택 식각 정지막(CESL), 응력 라이너, 패시베이션 | FEOL·MOL·BEOL 최상부 |
| SiON | 4\~7 | 반사방지막(DARC), 하드마스크, 과거 게이트 유전체(질화로 누설·붕소 침투 억제) | FEOL·리소 |
| SiOCN / SiBCN | \~4\~5 | 저유전 스페이서 (게이트–컨택 기생 용량 감소) | FEOL·MOL (최신 노드) |
| SiCO (치밀형) | \~4\~4.5 | 저유전 스페이서, 측면 식각 정지막 (BEOL의 다공성 SiOC와 다른 치밀한 막) | FEOL (GAA) |
| HfO₂ (및 HfSiON) | \~20\~25 | High-k 게이트 유전체 | FEOL (HKMG) |
| Al₂O₃ | \~9 | 문턱전압 조절층, 식각 정지막, 확산 방지·캡 | FEOL·BEOL·메모리 |
| ZrO₂ | \~25\~40 | DRAM 커패시터 유전체 (ZrO₂/Al₂O₃/ZrO₂ 적층 등) | 메모리 |
| SiCN / SiC(N) | \~4.5\~5 | Cu 캡·확산 방지 + 식각 정지막 | BEOL |
| SiOF (FSG) | \~3.5 | 1세대 low-k 층간 절연막 | BEOL (구세대) |
| SiOC(H) | 2.7\~3.0 | 표준 low-k 층간 절연막 | BEOL |
| 다공성 SiOC (p-SiOCH) | 2.2\~2.5 | ULK 층간 절연막 (포로젠 제거로 기공 형성) | BEOL 하부층 |
| 에어갭 | \~1 | 배선 사이 공기층으로 최저 용량 | BEOL (선택적 적용) |

&#91;embedded content: 절연막 유전율 비교 · low-k와 high-k\]

**왜 SiO₂–Si₃N₄ 쌍이 중요한가.** 두 막은 플라즈마 화학으로 서로 높은 선택비를 얻을 수 있어, 하나를 "깎을 막", 다른 하나를 "남길 막"으로 번갈아 쓴다. STI CMP 정지, SAC 컨택 식각, 스페이서 식각, 3D NAND ON 적층과 질화막 제거(인산 습식)가 모두 이 대비를 이용한다.

## 관련 항목

- [[SiO₂]] — 모든 절연막의 기준
- [[Si₃N₄]] — 식각 정지막·스페이서의 표준
- [[SiOC]] — low-k 층간막과 치밀 스페이서
- [[SiOCN]] — 첨단 노드 스페이서의 주력
- [[게이트 스택 (HKMG)]] — High-k의 대표 사용처
- [[low-k 플라즈마 손상]] — low-k의 약점
- [[내부 스페이서]] — 절연막 소재 경쟁의 현장

File: content/entries/materials/silicon-wafer.md
---
title: 실리콘 웨이퍼
en: Silicon Wafer
cat: materials
sub: 기판·웨이퍼
tags: 기판, CZ, 단결정
---

> 반도체 제조의 출발점이 되는 단결정 실리콘 원판. 모래에서 정제해 결정으로 길러 얇게 썰고 거울처럼 연마한 것이다.

## 개요

팹의 모든 공정은 웨이퍼 위에서 일어난다. 웨이퍼의 순도·결정 품질·저항률이 소자 특성의 출발점이라, 기판 선택 자체가 공정 설계의 일부다. 표준 웨이퍼는 지름 300mm, 두께 775µm이며, 그 위에 단결정을 한 층 더 기른 에피 웨이퍼, 절연막 위에 얇은 Si를 붙인 SOI 웨이퍼 같은 특수 기판도 쓰인다.

## 만드는 법 — 정제와 결정 성장

규석(모래)을 전기로에서 탄소로 환원하면 98% 순도의 야금급 실리콘이 되고, 이를 염화시켜 증류하는 지멘스(Siemens) 공정으로 99.9999999%(9N) 이상의 전자급 다결정 실리콘까지 정제한다.

이 다결정을 단결정으로 길러내는 대표 방식이 CZ(초크랄스키)법이다. 석영 도가니에서 1414°C로 녹인 실리콘에 종자 결정을 담갔다가 회전시키며 천천히 끌어올리면, 용융액이 종자의 결정 방향을 따라 그대로 굳어 단결정 잉곳이 된다. 도펀트를 용융액에 넣어 웨이퍼의 저항률을 맞추고, 도가니의 석영에서 녹아든 산소가 결정에 조금 들어간다 — 이 산소는 오히려 웨이퍼 강도와 게터링에 도움이 되기도 한다.

도가니 없이 전자기력으로 용융 구간을 떠받쳐 길러내는 FZ(부유대역)법은 더 순수하고 저항이 높아 전력 소자에 주로 쓴다.

&#91;embedded content: CZ 단결정 성장과 웨이퍼 · 잉곳 인상 개념도]

잉곳은 외형을 다듬은 뒤 다이아몬드 와이어소로 얇게 썰고, 모서리를 둥글리고 래핑·화학 에칭으로 가공 손상을 걷어낸 뒤 CMP로 거울처럼 연마해 웨이퍼가 된다.

## 핵심 수치

| 항목 | 값 |
|---|---|
| 표준 지름 | 300mm (레거시 200mm, 차세대 450mm는 미도입) |
| 두께 (300mm) | 775µm |
| 순도 (전자급) | 9N 이상 (99.9999999%) |
| Si 융점 | 1414°C |
| 결정 방향 | (100)이 표준 — 게이트 산화막 계면 특성이 가장 좋다 |

## 관련 항목

- [[엘립소미터]] — 웨이퍼 위 막의 두께를 재는 대표 계측기
- [[CMP]] — 웨이퍼 연마와 공정 중 평탄화에 쓰이는 공정

## 근거

- 본문 수치는 지멘스 공정·CZ법의 일반 교과서 서술에 근거한다 (교재: Campbell, *Fabrication Engineering at the Micro and Nanoscale*).
