Repository: cudissm-del/semiconductor-notes

# 반도체 공정 강의노트

패터닝부터 HBM까지, 반도체가 만들어지는 구조와 공정을 22개 장으로 정리한 학습용 사이트입니다.

**사이트:** https://cudissm-del.github.io/semiconductor-notes/

## 홈 대시보드

작업실 현황과 주요 링크를 모은 허브 페이지입니다.

**대시보드 주소:** https://cudissm-del.github.io/semiconductor-notes/home/

- 현황 자동 표시 — 항목 수, 기본형·심화형 수, 영역별 분포, 최근 갱신 항목, 빌드 기준 커밋 (`tools/build_home.mjs`가 빌드 때마다 `tools/audit.py`와 git log로 다시 셉니다)
- 링크 타일 — 백과, 강의노트, 논문 DB, 안건 보드 등 (`home/links.json`에서 관리)

## 반도체 백과 (v2)

위 강의노트를 항목 단위 위키로 재편한 지식창고입니다.

**백과 주소:** https://cudissm-del.github.io/semiconductor-notes/v2/

- 영역 4개(공정 · 구조·재료 · 계측·분석 · 원리·운영) > 주제 21개 > 항목 112개, 3단 구조 (2026-11-02 기준)
- 등급 2단 — 기본형 112/112 · 심화형 16/112. 심화형은 통합 표, 재구성 그림, 원문 수치 위치를 갖춘 항목입니다
- 항목 사이 위키 링크 1,368개, 역링크와 이전/다음 항목 이동
- 영역·주제를 가로지르는 태그 59개, 항목 검색, 즐겨찾기(브라우저에 저장)
- 빌드: `content/entries/`의 항목 마크다운을 `build2.mjs`가 `v2/`로 변환 (`node build2.mjs`), 설계 문서는 `DESIGN.md`

## 기능

- 파트별 목차와 현재 위치 표시, 모바일 메뉴
- 용어·내용 검색 (`/` 키로 바로 검색)
- 본문의 "11장", "4-4장" 같은 참조를 누르면 해당 위치로 이동
- 밑줄 친 약어에 마우스를 올리거나 탭하면 풀이 표시, 부록 A 용어 사전
- 장마다 "읽음" 체크와 학습 진행률 (브라우저에 저장)
- 그림 클릭 시 확대, 다크 모드

## 구조

| 경로 | 내용 |
| --- | --- |
| `content/notes.md` | 원본 — Claude 문서 "반도체 공정 기초: 구조 · 공정 · 물질"을 마크다운으로 내보낸 것 |
| `src/diagrams.jsx`, `src/figs/` | 그림 25개 (빌드 시 정적 SVG로 변환). 이 밖에 Wikimedia Commons 자유 라이선스 이미지 16개를 본문에서 불러옴 |
| `src/glossary.js` | 용어 사전 |
| `src/template.html`, `src/site.css`, `src/site.js` | 페이지 틀, 스타일, 동작 |
| `build.mjs` | 강의노트 빌드 스크립트 → `index.html` |
| `index.html`, `search-index.json`, `assets/` | GitHub Pages가 그대로 서비스하는 결과물 |
| `content/entries/` | 백과 항목 원본 (영역/주제/항목 마크다운) |
| `DESIGN.md` | 백과 설계 (분류 체계·등급·빌드 규칙) |
| `build2.mjs`, `src/wiki.css` | 백과 빌드 스크립트와 스타일 → `v2/` |
| `v2/` | 백과 결과물 (GitHub Pages가 `/v2/`로 서비스) |
| `home/links.json`, `tools/build_home.mjs` | 홈 대시보드 링크 목록과 빌더 → `home/index.html` |
| `tools/audit.py` | 항목 등급 감사 (기본형·심화형 형식 요건 점검) |

## 업데이트 방법

**Claude와 함께 (기본)** — 원본 Claude 문서를 고치거나 새 장을 추가한 뒤, Claude에게 이 저장소 이름과 함께 "사이트 업데이트해줘"라고 하면 문서를 다시 내보내 빌드하고 커밋·푸시합니다. 새 그림이 생겼다면 `src/diagrams.jsx`에 함께 추가합니다.

**직접 할 때**

```bash

# content/notes.md 를 새로 내보낸 마크다운으로 교체한 뒤
npm install
npm run build        # 강의노트 + 홈 대시보드
node build2.mjs      # 백과 (v2)
git add -A && git commit -m "노트 업데이트" && git push
```

푸시 후 1~2분 안에 GitHub Pages가 사이트를 갱신합니다.

File: content/entries/metrology/film-thickness/ellipsometer.md
---
title: 엘립소미터
en: Spectroscopic Ellipsometry
domain: metrology
topic: film-thickness
order: 1
tags: 두께, 광학상수, 비파괴, 인라인, 광학
---

> 편광된 빛을 쏘고 반사광의 편광 상태 변화를 읽어, 박막의 두께와 굴절률(n·k)을 역산하는 비파괴 광학 계측기.

## 개요

증착·식각 뒤에 "막이 몇 nm인가"를 확인하는 가장 표준적인 방법이다. 빛을 쓰므로 시료를 망가뜨리지 않고, 접촉하지 않으며, 측정도 빠르다(점당 수 초). [[실리콘 웨이퍼]] 위 블랭킷 막이나 측정용 패드에서 재는 것이 원칙이고, 인라인 장비는 팹 안에서 공정 직후 두께를 전수에 가깝게 감시한다.

두께만 재는 반사계와 달리 엘립소미터는 두께와 광학상수를 함께 뽑는다. 대가로, 측정값 자체가 답이 아니라 **광학 모델을 세워 거꾸로 풀어야** 답이 나오는 간접 측정이라는 점을 이해해야 한다.

## 원리 — 편광의 변화를 재다

직선편광 빛을 비스듬히(보통 65~75°) 입사하면, 반사광은 일반적으로 타원편광이 된다. 표면에 수직인 성분(p)과 평행인 성분(s)이 막 안에서 겪는 반사·간섭이 서로 다르기 때문이다.

엘립소미터가 실제로 재는 것은 반사계수 비 ρ = r_p/r_s = tanΨ · e^(iΔ) 의 두 각도, Ψ(진폭비)와 Δ(위상차)다. 분광형은 파장을 sweep하며 Ψ(λ)·Δ(λ) 스펙트럼 전체를 얻는다.

여기서 r_p·r_s는 각 층 경계에서의 Fresnel 반사계수를 다층으로 쌓아 계산한 값으로, 막 두께만큼 왕복한 빛의 간섭이 그대로 들어간다. 빛이 막 안에서 왕복하며 쌓이는 위상 두께는 두께 d와 굴절률 n, 파장 λ, 막 안에서의 굴절각으로 정해지므로, Ψ·Δ 스펙트럼의 진동 주기와 모양에 두께와 n·k가 함께 새겨진다. 입사각을 Si의 Brewster각(약 75°) 부근으로 잡는 이유도 이 부근에서 r_p가 작아져 ρ의 변화, 즉 표면 막에 대한 감도가 가장 커지기 때문이다.

분산식 — n(λ)·k(λ)를 파장의 함수로 쓰는 법 — 은 대표적으로 둘이 쓰인다.

- **Cauchy 식** — 흡수가 없는 투명 영역 전용으로, n(λ) = A + B/λ² + C/λ⁴ 로 굴절률의 완만한 파장 의존성을 근사한다. 파라미터가 적어 안정적이지만, 흡수 대역 근처에서는 성립하지 않는다.
- **발진자(oscillator) 모델** — 흡수막·반도체막에는 Tauc-Lorentz나 Gaussian 발진자를 겹쳐 k(λ)의 흡수 봉우리를 재현하고, n(λ)는 Kramers-Kronig 관계로 k와 모순 없이 따라오게 한다. 물리적으로 정합적인 대신 파라미터가 많아 피팅이 흔들리기 쉽다.

&#91;embedded content: 엘립소미터 원리 · 편광 변화와 Ψ·Δ]

## 읽는 법 — 모델 피팅이 측정의 절반

스펙트럼에서 두께가 바로 읽히지는 않는다. 절차는 이렇다.

1. **층 모델을 세운다** — 기판 / 막 / 표면 거칠기층처럼 실제 적층을 흉내 낸 구조를 가정한다.
2. **분산식을 고른다** — 막의 n(λ)·k(λ)를 파장의 함수로 표현한다. 투명막은 Cauchy 식, 흡수막은 Tauc-Lorentz 같은 발진자 모델을 쓴다.
3. **피팅한다** — 모델로 계산한 Ψ·Δ가 측정 스펙트럼과 가장 잘 맞도록 두께와 분산 파라미터를 조정한다 (적합도는 MSE로 본다).

그래서 같은 웨이퍼라도 모델이 다르면 두께가 다르게 나온다. 특히 수 nm 이하의 얇은 막에서는 두께와 굴절률이 서로 얽혀(상관) 독립적으로 정해지지 않으므로, 다각도 측정이나 다른 계측과의 교차 확인이 필요하다.

모델 층 중 하나인 **표면 거칠기층**은 대개 거칠기를 막 재료와 빈 공간이 반반 섞인 층으로 흉내 내는 유효매질 근사(EMA, Bruggeman 식)로 둔다. 실제 거칠기를 재는 것이 아니라, 거친 표면이 편광에 주는 효과를 두께가 있는 층 하나로 흡수하는 장치다. 그래서 거칠기층 두께의 절반 정도가 실제 RMS 거칠기에 대응한다고 보는 것이 관행이며, 이 층을 빼면 얇은 막의 두께가 그만큼 부풀려져 읽힌다.

실무 절차에도 순수 광학 외의 요령이 끼어든다. 투명 기판이나 SOI처럼 뒷면 반사가 스펙트럼에 섞이는 경우에는 뒷면을 거칠게 하거나 흡수 처리해 뒷면 반사를 죽여야 하고, 웨이퍼 맵 측정에서는 중심-가장자리 두께 분포 자체가 증착·식각 균일도의 판정 자료가 되므로 점 배치와 반복 측정 조건을 고정해 두는 것이 해석의 전제다.

피팅 결과를 읽을 때 함께 봐야 할 것은 셋이다. 첫째, 적합도 MSE가 충분히 작은가 — 크면 모델 구조 자체가 실제 적층과 다르다는 뜻이라, 두께 숫자를 믿기 전에 층을 더하거나 분산식을 바꿔야 한다. 둘째, 파라미터 간 상관(correlation)이 높지 않은가 — 두께와 굴절률이 강하게 상관하면 둘 중 하나를 다른 계측으로 고정해야 해가 정해진다. 셋째, 두께 주기성이다 — 간섭 기반 측정이라 두께가 반파장 주기만큼 달라져도 비슷한 스펙트럼이 나올 수 있어, 예상 두께 범위를 모르면 엉뚱한 주기의 해를 고를 수 있다.

## ALE·식각에서의 두께 추적 — 사이클당 식각량을 재는 자리

엘립소미터는 [[ALE (원자층 식각)]] 연구에서 식각량 측정의 1차 도구다. 사이클당 식각량(EPC)이 Å 단위인 열 ALE에서는 사이클 전후 두께 차를 누적해 기울기로 나누는 방식이 표준이고, 챔버에 창을 단 **in situ 엘립소메트리**는 반쪽 반응마다 두께가 포화하는지 — 즉 자기제한이 성립하는지 — 를 실시간으로 보여 준다. 문헌에서도 SiO₂ 열 ALE(DuMont et al., 2017)는 엘립소메트리와 [[XRR]]·[[FTIR]]를 함께 써 자기제한을 확인했고, Si₃N₄ 열 ALE(Abdulagatov et al., 2020)는 in situ 엘립소메트리로 두께를 추적해 EPC를 구했다([[ALE (원자층 식각)]]의 문헌 EPC 표 참고).

주의할 점은 식각 중에는 두께만 줄어드는 것이 아니라 표면 개질층의 굴절률도 함께 바뀐다는 것이다. 개질층을 원래 막과 같은 광학상수로 두면 두께 변화가 실제와 어긋나므로, 정밀한 EPC 측정에서는 개질층을 별도 층으로 두는 모델이 필요하다. 또 누적 두께-사이클 그래프는 처음 몇 사이클 동안 기울기가 다를 수 있다(초기 과도) — EPC는 이 구간을 빼고 정상 구간의 기울기로 보고하는 것이 관행이다.

## 핵심 수치

| 항목 | 전형값 |
|---|---|
| 입사각 | 65~75° (Si의 Brewster각 부근에서 감도가 좋다) |
| 파장 범위 (분광형) | 약 190~1700 nm |
| 두께 범위 | 약 0.1 nm ~ 수 µm |
| 반복 정밀도 | 0.01 nm급 — 단, 정확도는 모델이 정한다 |
| 측정 시간 | 점당 수 초 |
| 스폿 크기 | 약 수 mm (마이크로스폿 옵션은 수십 µm급) |
| Cauchy 식 적용 범위 | 흡수가 없는 투명 영역 (통상 밴드갭보다 긴 파장) |

## 한계

- **모델 의존** — 층 구조를 모르면 잴 수 없다. 미지의 막은 TEM·XPS 등 다른 측정으로 구조를 먼저 확정해야 한다.
- **패턴 측정 불가** — 빛의 스폿이 커서 실제 소자 패턴이 아니라 블랭킷 영역·측정 패드에서 잰다.
- **거친 표면·두꺼운 흡수막** — 편광이 깨지거나 빛이 닿지 않으면 신호가 무너진다.
- **다층막 상관** — 층이 많을수록 파라미터 상관이 커져 해가 하나로 정해지지 않을 수 있다.

## 관련 항목

- [[XRR]] — X선 반사율로 두께·밀도·거칠기를 재는 상호 보완 계측
- [[반사계]] — 간섭 스펙트럼만으로 두께를 재는 간이형
- [[실리콘 웨이퍼]] — 측정이 일어나는 기판

## 근거

- 원리와 Ψ·Δ 정의, 분산 모델은 분광 엘립소메트리의 표준 교재 서술에 근거한다: Fujiwara, *Spectroscopic Ellipsometry: Principles and Applications* (Wiley, 2007).
- ALE 두께 추적 사례: DuMont et al., *ACS Appl. Mater. Interfaces* 9 (2017). DOI: [10.1021/acsami.7b01259](https://doi.org/10.1021/acsami.7b01259) — SiO₂ 열 ALE에서 엘립소메트리·XRR·FTIR 병용; Abdulagatov et al., *J. Vac. Sci. Technol. A* 38 (2020). DOI: [10.1116/1.5140481](https://doi.org/10.1116/1.5140481) — Si₃N₄ 열 ALE의 in situ 엘립소메트리 추적.

File: content/entries/metrology/film-thickness/qcm.md
---
title: QCM
en: Quartz Crystal Microbalance
domain: metrology
topic: film-thickness
order: 5
tags: 증착속도, 인라인, 실시간, 질량
---

> 수정 진동자의 공진 주파수가 표면에 붙은 질량만큼 내려가는 것을 이용해, 증착·식각 속도를 실시간으로 재는 챔버 내 센서.

## 개요

얇은 수정(quartz) 원판에 전극을 붙인 센서를 챔버 안에 웨이퍼 근처에 둔다. 막이 센서 표면에 쌓이면 질량이 늘고 공진 주파수가 그에 비례해(Sauerbrey 관계) 감소한다. 주파수 변화율을 읽으면 지금 이 순간의 증착 속도를 알 수 있고, 적분하면 쌓인 두께가 된다.

증발·스퍼터 등 증착 장비의 속도 제어에 표준으로 쓰이며, 식각 속도의 in-situ 모니터링에도 응용된다. 센서 표면이 막으로 덮이면 감도가 떨어지고 수명이 다하므로 주기적으로 교체하는 소모성 부품이라는 점이 성격이다.

## 원리

수정 원판은 압전 효과로 두께 방향 진동을 하며, 공진 주파수는 원판 두께가 정한다. 표면에 질량이 붙으면 진동하는 질량이 늘어 공진 주파수가 내려간다. 붙은 막이 얇고 단단하다는 가정 아래 주파수 변화는 면질량 밀도에 비례하며, 이것이 Sauerbrey 관계 Δf ∝ −Δm/A이다. 공진 주파수가 수 MHz급이라 주파수를 Hz 수준으로 세면 ng/cm²급 질량 변화를 읽을 수 있고, 이 주파수 카운터의 정밀도가 곧 질량 분해능을 정한다. 온도도 공진 주파수를 바꾸므로, 온도 계수가 작은 절단 방향(AT-cut)의 수정을 쓰고 센서를 냉각·차폐해 드리프트를 줄인다.

## 특징

| 항목 | 전형값·성격 |
|---|---|
| 측정 대상 | 질량 부하 → 증착/식각 속도, 누적 두께 |
| 질량 감도 | ng/cm²급 변화 검출 가능 |
| 파괴 여부 | 웨이퍼 비파괴 — 센서 자체는 소모성 |
| 인라인 | 공정 중 실시간 — 챔버 내 상시 장착 |
| 한계 | 센서 위치와 웨이퍼의 속도 차(tooling factor) 보정 필요 |
| 한계 | 온도·응력에도 주파수가 흔들려 드리프트 관리 필요 |
| 공진 주파수 | 수 MHz급 (AT-cut 수정) — 클수록 질량 감도가 높아짐 |
| 두께 환산 | 질량을 두께로 바꾸려면 쌓이는 막의 밀도를 알아야 함 |
| 설치 위치 | 웨이퍼 근처에 두되 증착 플럭스를 가리지 않는 위치 |

## 읽는 법·해석

주파수-시간 곡선의 기울기가 그 순간의 증착·식각 속도이고, 누적 변화량이 총 질량이다. 셔터를 열기 전후의 기울기 차이로 따면 온도 드리프트 같은 배경 변화를 상쇄할 수 있다. 곡선이 직선에서 벗어나기 시작하면 센서 표면의 누적막이 두꺼워져 감도가 떨어지고 있다는 신호로 읽고, 웨이퍼에서 잰 실제 두께와 주기적으로 대조해 tooling factor를 갱신한다.

## 산술로 보는 감도 — ALD 한 사이클은 몇 Hz인가

Sauerbrey 관계는 Δf = −C_f·Δm으로 쓸 수 있다(Δm은 단위 면적당 질량). AT-cut 수정에서 감도 계수 C_f는 기본 주파수의 제곱에 비례해, 6 MHz 결정에서 약 81 Hz·cm²/µg이다. 이 값과 **가정값**(Al₂O₃ 막 밀도 3.0 g/cm³)으로 한 **산술**은 다음과 같다.

| 쌓인 두께 | 단위 면적당 질량 | 주파수 변화 (6 MHz) |
|---|---|---|
| 0.1 nm (ALD 한 사이클 수준) | 0.03 µg/cm² | 약 −2.4 Hz |
| 1 nm | 0.3 µg/cm² | 약 −24 Hz |
| 100 nm | 30 µg/cm² | 약 −2.4 kHz |

ALD 한 사이클이 수 Hz의 변화라서, QCM은 사이클 안에서 전구체가 붙고(질량 증가) 리간드가 떨어지는(질량 감소) 과정까지 단계별로 볼 수 있다. 그래서 ALD·ALE 연구에서 반응이 자기제한적으로 포화하는지 확인하는 표준 도구다. 같은 표를 거꾸로 읽으면, 막 밀도를 10% 잘못 넣으면 두께도 10% 어긋난다. 막이 얇을수록 밀도가 벌크와 달라지기 쉬우므로, 두께 환산값은 [[XRR]]이나 [[엘립소미터]]로 한 번 교정해 둔다.

## 웨이퍼 값으로 옮기기 — tooling factor와 드리프트

QCM 센서는 웨이퍼 옆에 있으므로 센서에 쌓이는 양과 웨이퍼에 쌓이는 양이 다르다. 그 비를 tooling factor라 하고, 시험 증착 뒤 웨이퍼 두께를 [[엘립소미터]]나 [[XRR]]로 재서 정한다. 예컨대 센서 환산값이 50 nm인데 웨이퍼 실측이 45 nm라면 tooling factor는 0.9이고, 이후 공정은 센서값에 0.9를 곱해 읽는다. 챔버 형상이나 센서 위치를 바꾸면 이 값을 다시 정한다.

주파수는 질량만이 아니라 온도에도 반응한다. 공정 중 플라즈마나 히터로 센서 온도가 수 °C만 변해도 수 Hz가 움직일 수 있어, 앞 표의 ALD 한 사이클 신호와 비슷한 크기가 된다. 그래서 정밀 측정에서는 센서 온도를 제어하고, 공정 전후의 기준선을 따로 재서 뺀다. 막이 계속 쌓이면 결정의 진동이 약해져 측정이 불안정해지므로, 누적 두께가 커지면 결정을 갈아 끼운다. 막이 결정 위에서 응력을 받아 휘거나, 쌓인 막이 단단하지 않고 점탄성을 띠면 Sauerbrey 관계 자체가 맞지 않으므로, 그런 막에서는 주파수와 함께 감쇠(공진 폭)를 같이 기록해 이상 여부를 판단한다. 식각에서도 원리는 같아, 주파수가 오르는 속도로 깎이는 질량을 읽는다. 다만 식각 생성물이 다시 붙으면 질량 손실이 작게 보이므로, 같은 조건의 웨이퍼 식각량과 맞춰 두어야 한다. 결국 QCM은 절대값보다 공정 안의 변화를 빠르게 보는 도구로 쓰는 것이 안전하다.

## 한계·주의점

Sauerbrey 관계는 막이 얇고 단단해 수정과 함께 진동할 때만 성립한다. 두껍거나 무른 막에서는 비례 관계가 깨진다. 센서가 보는 플럭스와 웨이퍼가 받는 플럭스는 위치·각도가 달라 항상 비례 상수 보정이 필요하고, 플라즈마 환경에서는 대전·열 유입이 추가 드리프트 원인이 된다.

## 관련 항목

- [[증착]] — 속도 제어가 필요한 공정 본체
- [[엘립소미터]] — 공정 후 실제 웨이퍼 두께를 확인하는 계측
- [[간섭 엔드포인트]] — 식각 쪽의 실시간 깊이 추적 기법

## 근거

- Sauerbrey 관계에 의한 질량-주파수 환산은 QCM의 표준 교재 서술에 근거한다: Sauerbrey (1959) 및 진공 증착 계측 일반 서술.
- 추가한 원리·전형값의 출처 구분: Sauerbrey 관계와 AT-cut 전형값은 교재 전형 서술이며, 보유 논문의 특정 장비 실측값은 사용하지 않았다.
- 감도 계수(6 MHz AT-cut 약 81 Hz·cm²/µg)는 Sauerbrey 관계에 수정의 물성을 넣은 표준값이며, 표는 가정 밀도(Al₂O₃ 3.0 g/cm³)로 한 산술이다.

File: content/entries/metrology/film-thickness/reflectometer.md
---
title: 반사계
en: Reflectometry
domain: metrology
topic: film-thickness
order: 2
tags: 두께, 비파괴, 인라인, 광학
---

> 박막에 백색광을 수직으로 쏘고 반사 스펙트럼의 간섭 진동을 세어 두께를 역산하는 비파괴 광학 계측기.

## 개요

막 표면과 막/기판 계면에서 반사된 빛이 간섭하면서 파장에 따라 강해졌다 약해지는 진동 스펙트럼이 생긴다. 진동의 주기가 두께와 굴절률로 정해지므로, 스펙트럼을 피팅하면 두께를 얻을 수 있다. 증착·식각·CMP 뒤의 일상적인 두께 확인에 널리 쓰인다.

[[엘립소미터]]보다 구조가 단순하고 측정이 고속이라 인라인 두께 모니터링에 강하다. 대가로 굴절률(n·k)을 따로 알거나 가정해야 하고, 두께와 굴절률을 동시에 뽑지는 못한다 — 굴절률이 틀리면 두께도 그만큼 틀어진다.

## 원리

막 표면에서 반사된 빛과 막/기판 계면에서 반사된 빛은 광로차 2nd(수직 입사 기준, d는 두께, n은 굴절률)만큼 위상이 어긋난 상태로 겹친다. 파장에 따라 보강과 상쇄가 교대로 나타나므로 반사 스펙트럼에 진동이 새겨지고, 진동 조건은 2nd = mλ(m은 정수 차수) 꼴로 쓴다. 두께가 두꺼울수록 진동은 파장축에서 촘촘해진다. 실제 산출은 분광기가 기록한 측정 스펙트럼과, 층 구조·굴절률로 계산한 이론 스펙트럼(전달행렬 계산)을 최소자승으로 맞추는 피팅으로 한다. 여기서 구해지는 것은 광학 두께 nd이므로, d를 분리하려면 n을 따로 알아야 한다.

## 특징

| 항목 | 전형값·성격 |
|---|---|
| 측정 대상 | 블랭킷 박막 두께 (투명·반투명막) |
| 두께 범위 | 약 수 nm ~ 수십 µm |
| 분해능·반복성 | 약 0.1 nm급 (모델·굴절률 정확도에 의존) |
| 파괴 여부 | 비파괴·비접촉 |
| 인라인 | 가능 — 점당 수 초, 고속이라 전수 감시에 적합 |
| 전제 | 막의 굴절률을 사전에 알아야 함 |
| 측정 스폿 | 수십 µm ~ mm급 — 패턴 없는 블랭킷 영역 필요 |
| 필요 정보 | 막 굴절률의 파장 의존 n(λ)를 사전에 확보해야 함 |
| 다층막 | 층별 두께·굴절률을 모두 모델에 넣어야 피팅 가능 |

## 읽는 법·해석

두께 값과 함께 피팅 잔차(측정-모델 차이)를 본다. 잔차가 전 파장대에서 무작위로 흩어지면 모델이 맞는 것이고, 특정 파장대에서 체계적으로 어긋나면 굴절률 가정이나 층 구조가 틀렸다는 신호다. 막이 얇으면 진동이 한 주기도 다 나타나지 않아 극값 정보가 적으므로, 그만큼 n의 오차가 두께 오차로 직결된다. 반대로 두꺼운 막은 진동이 촘촘해 분광기 파장 분해능이 부족하면 진동이 뭉개져 피팅이 흔들린다.

## 산술로 보는 측정 하한 — 간섭 무늬가 몇 개 보이나

수직 입사 반사 스펙트럼에서 파장 λ₁~λ₂ 사이에 보이는 간섭 무늬 수는 대략 N = 2·n·d·(1/λ₁ − 1/λ₂)이다. 가시광 400~800 nm 분광기와 SiO₂(n ≈ 1.46, 전형값)를 **가정**한 **산술**은 다음과 같다.

| SiO₂ 두께 d | 400~800 nm 안의 무늬 수 N | 두께를 읽는 방식 |
|---|---|---|
| 100 nm | 약 0.37 | 무늬가 한 개도 안 됨 — 반사율의 크기와 기울기로 피팅 |
| 500 nm | 약 1.8 | 봉우리·골 위치로 읽기 시작 |
| 1,000 nm | 약 3.7 | 무늬 간격으로 안정적으로 읽음 |
| 5,000 nm | 약 18 | 무늬가 촘촘해 분광 분해능이 한계 |

무늬가 한 개 생기는 두께는 SiO₂에서 약 270 nm다. 이보다 얇은 막은 무늬를 세는 대신 스펙트럼 모양 전체를 모델에 맞추므로, 굴절률 데이터의 정확도가 그대로 두께 오차가 된다. 수 nm 막에서 반사계가 [[엘립소미터]]에 밀리는 이유다. 반대로 수 µm 이상에서는 무늬가 분광기 분해능보다 촘촘해져 대비가 사라지므로, 근적외선 분광으로 파장 범위를 옮긴다.

## 굴절률을 모를 때 — 두께와 굴절률의 얽힘

간섭 조건에는 두께 d와 굴절률 n이 늘 곱(n·d, 광학 두께)으로 들어간다. 그래서 굴절률을 1% 높게 넣으면 두께가 1% 얇게 나온다. 500 nm 막이면 5 nm로, 공정 관리 한계보다 큰 오차다. 반사계가 「굴절률을 사전에 알아야 한다」는 전제를 다는 이유다.

두 값을 함께 풀 수 있는 경우도 있다. 무늬가 여러 개 보일 만큼 두껍고, 굴절률이 파장에 따라 변하는 모양(분산)을 모델 식으로 정해 두면, 무늬 위치와 대비를 동시에 맞춰 두께와 굴절률을 함께 얻는다. 얇은 막에서는 이 분리가 불안정하므로 굴절률을 [[엘립소미터]]로 따로 재서 고정값으로 넣는다.

공정 감시에서는 이 성질이 거꾸로 쓰인다. 같은 레시피로 잰 두께가 갑자기 바뀌었는데 공정 시간은 같다면, 실제 두께 변화인지 막 조성 변화로 굴절률이 바뀐 것인지를 의심해야 한다. 예컨대 PECVD 질화막에서 수소 함량이 바뀌면 굴절률이 움직이므로, 두께 추세와 굴절률 추세를 나란히 놓고 본다. 굴절률 피팅이 가능한 두께라면 그 값 자체를 막질 감시 지표로 쓰기도 한다. 다층막에서는 아래층 두께 변화가 위층 두께로 잘못 넘어가지 않도록 층마다 측정 단계를 나눈다. 아래층을 먼저 재서 값을 고정해 두고, 위층을 올린 뒤에는 위층만 자유 파라미터로 푸는 방식이다. 측정 점은 패턴이 없는 블랭킷 영역이어야 하므로, 제품 웨이퍼에서는 스크라이브 라인의 전용 패드를 잰다. 패드가 회로 영역과 다른 두께로 자라는 경우가 있으므로, 개발 단계에서 패드와 회로 영역의 차이를 한 번 확인해 두고, 그 차이를 레시피 기록에 함께 남긴다.

## 한계·주의점

흡수가 큰 막에서는 빛이 아래 계면까지 닿기 전에 약해져 진동 자체가 사라지므로 잴 수 없다. 표면 거칠기가 커지면 정반사가 흩어져 진동 진폭이 줄고, 층이 많은 다층막에서는 서로 다른 층 조합이 비슷한 스펙트럼을 내 해가 유일하지 않을 수 있다. 결국 이 계측의 정확도는 광학 모델과 굴절률 값의 정확도가 상한을 정한다.

## 관련 항목

- [[엘립소미터]] — 편광 변화로 두께와 광학상수를 함께 뽑는 상위 계측
- [[XRR]] — X선 반사율로 두께·밀도·거칠기를 재는 상호 보완 계측
- [[실리콘 웨이퍼]] — 측정이 일어나는 기판

## 근거

- 간섭 스펙트럼 피팅에 의한 두께 산출은 박막 광학 계측의 표준 교재 서술에 근거한다: Hecht, *Optics* (Pearson) 및 반도체 계측 일반 서술.
- 추가한 원리·전형값의 출처 구분: 간섭 조건과 피팅 절차는 교재 전형 서술이며, 보유 논문의 특정 장비 실측값은 사용하지 않았다.
- 무늬 수 표는 수직 입사 간섭 조건과 가정값(400~800 nm, SiO₂ n ≈ 1.46)에 따른 산술이다.

File: content/entries/metrology/film-thickness/xrr.md
---
title: XRR
en: X-ray Reflectivity
domain: metrology
topic: film-thickness
order: 3
tags: 두께, 밀도, 거칠기, 비파괴, X선
---

> X선을 얕은 각도로 쏘고 전반사 영역의 반사율 곡선에서 두께·밀도·표면/계면 거칠기를 동시에 읽는 비파괴 계측.

## 개요

X선은 물질에서 굴절률이 1보다 아주 조금 작아, 임계각 이하의 얕은 입사각에서는 전반사가 일어난다. 입사각을 스캔하면 임계각의 위치에서 막의 전자 밀도를, 반사율 곡선에 겹쳐 나타나는 Kiessig 프린지의 주기에서 두께를, 프린지 감쇠에서 표면·계면 거칠기를 얻을 수 있다. 수 Å 수준까지 두께를 가르는 분해능이 강점이다.

주로 수 nm~100 nm급 초박막과 다층막의 개발·교정 단계에서 쓴다. [[엘립소미터]]의 광학 모델을 검증하는 기준값으로 자주 동원되며, 빛이 닿지 않는 매몰 계면도 볼 수 있다.

## 원리

X선 영역에서 물질의 굴절률은 n = 1 − δ + iβ로, δ가 10⁻⁵ 수준으로 작아 1보다 아주 조금 작다. 그래서 임계각 θc ≈ √(2δ) 이하의 얕은 입사각에서는 공기가 광학적으로 더 밀한 매질이 되어 전반사가 일어난다. δ는 전자 밀도에 비례하므로 임계각 위치가 막의 밀도를 준다. 임계각보다 큰 각도에서는 표면 반사파와 계면 반사파가 간섭해 Kiessig 프린지가 생기고, 그 각도 간격에서 d ≈ λ/(2Δθ)(작은 각 근사) 관계로 두께를 얻는다. 프린지 진폭이 각도와 함께 감쇠하는 정도는 표면·계면 거칠기를 반영한다. 다층막의 정밀 산출은 층마다 굴절·반사를 재귀적으로 계산하는 Parratt 형식으로 이론 곡선을 만들어 피팅한다.

## 특징

| 항목 | 전형값·성격 |
|---|---|
| 측정 대상 | 두께, 밀도, 표면·계면 거칠기 (동시) |
| 두께 범위 | 약 1 ~ 200 nm |
| 두께 분해능 | 수 Å급 |
| 파괴 여부 | 비파괴·비접촉 |
| 인라인 | 제한적 — 측정이 느려 주로 오프라인·개발/교정용 |
| 한계 | 넓고 평탄한 측정 영역 필요, 거친 표면에서는 프린지가 사라짐 |
| 입사각 범위 | 임계각 부근 수 ° 이하의 얕은 각도 영역을 스캔 |
| 측정 영역 | mm급의 넓고 평탄한 영역 — 빔 풋프린트가 길게 늘어남 |
| 신호 조건 | 거칠기가 수 nm를 넘으면 프린지 대비가 급격히 나빠짐 |

## 읽는 법·해석

반사율 곡선에서 읽는 정보는 위치별로 갈린다. 임계각의 각도 위치는 밀도, 프린지의 주기는 두께, 프린지가 사라져 가는 기울기는 거칠기로 분리해 읽는다. 층이 여러 개면 주기가 다른 프린지가 겹쳐 뛰는 듯한 비팅 패턴이 나타나며, 이를 층별 두께로 분해하는 것이 피팅의 일이다. 피팅에서는 두께·밀도·거칠기 파라미터가 서로 상관하므로, 한 파라미터를 다른 계측값으로 고정하면 나머지 해가 안정된다.

## 산술로 보는 프린지 간격과 두께

Kiessig 프린지의 간격은 임계각에서 충분히 떨어진 곳에서 대략 Δθ ≈ λ/(2d)이다(θ는 입사각, 2θ가 아니다). Cu Kα(λ = 0.15406 nm)로 한 **산술**은 다음과 같다.

| 막 두께 d | 프린지 간격 Δθ | 읽을 때의 사정 |
|---|---|---|
| 2 nm | 약 2.2° | 측정 범위 안에 프린지가 1~2개뿐 — 피팅 의존 |
| 10 nm | 약 0.44° | 여러 개가 또렷이 보이는 전형 영역 |
| 50 nm | 약 0.088° | 촘촘해짐 — 각도 분해능이 충분해야 함 |
| 200 nm | 약 0.022° | 장비 분해능 한계에 가까움 |

얇은 쪽에서는 프린지 수가 적어 두께와 거칠기·밀도가 서로 얽히고, 두꺼운 쪽에서는 프린지가 각도 분해능보다 촘촘해져 지워진다. 전형적인 측정 범위가 수 nm~200 nm 안팎인 이유가 이 표에 있다. Si의 임계각은 Cu Kα에서 약 0.22°로, 그 아래에서는 전반사가 일어나 반사율이 거의 1이다. 임계각 위치는 막의 전자 밀도로 정해지므로, 같은 측정에서 밀도를 함께 얻는다.

## 다층막과 계면

High-k/계면층/Si처럼 층이 여럿이면 프린지가 층마다 겹쳐 맥놀이 모양이 되고, 층별 두께·밀도·거칠기를 모두 모델에 넣어 피팅한다. 서로 밀도가 비슷한 두 층(예: SiO₂ 계면층과 Si 기판)은 대비가 작아 경계가 잘 안 보이므로, 그 층의 두께는 [[엘립소미터]]나 [[TEM]]과 맞춰 본다.

## 거칠기가 프린지를 지우는 방식

표면이나 계면이 거칠면 반사가 흩어져, 각도가 커질수록 반사율이 매끈한 경우보다 빠르게 떨어진다. 이 감쇠는 대략 exp(−(4π·σ·sinθ/λ)²) 꼴로, 거칠기 σ가 클수록, 각도가 클수록 심하다. 그래서 거친 막은 높은 각도의 프린지가 먼저 사라지고, 남은 낮은 각도 구간만으로 두께를 맞추게 되어 오차가 커진다. 표면과 계면 중 어느 쪽이 거친지는 프린지 대비와 전체 감쇠의 모양이 다르게 나타나 피팅으로 가른다.

거칠기는 [[AFM]]으로도 재지만 두 값은 같지 않다. AFM은 표면만, 팁이 닿는 크기의 굴곡을 보고, XRR은 빔이 비추는 mm급 면적의 평균 거칠기와 묻힌 계면 거칠기까지 본다. 그래서 두 값이 다르게 나오는 것은 오류가 아니라 보는 크기의 차이이며, 보고할 때는 어느 방법의 값인지를 함께 적는다. 측정이 느린 대신 두께·밀도·거칠기를 한 번에 주므로, XRR은 주로 다른 인라인 계측기의 기준값을 정하는 교정용으로 쓰인다. 특히 수 nm High-k 막처럼 광학 계측의 굴절률 가정이 흔들리는 영역에서 그 역할이 크다. 측정 영역이 mm급이라 제품 웨이퍼에서는 넓은 전용 패드가 필요하다는 점도 인라인 사용을 막는 이유다.

## 한계·주의점

측정과 피팅에 시간이 걸려 양산 전수 감시에는 쓰지 않는다. 표면이 거칠거나 웨이퍼 휨이 크면 프린지가 뭉개져 해석 자체가 불가능해지고, 조성이 비슷한 층끼리는 전자 밀도 대비가 작아 계면이 잘 안 보인다. X선원을 쓰는 장비이므로 차폐와 안전 관리도 전제 조건이다.

## 관련 항목

- [[엘립소미터]] — 일상 두께 측정의 표준, XRR로 모델을 교정한다
- [[반사계]] — 가시광 간섭으로 두께를 재는 간이형
- [[XRD]] — 결정 구조를 보는 또 다른 X선 계측

## 근거

- 임계각·Kiessig 프린지 해석은 X선 반사율법의 표준 교재 서술에 근거한다: Birkholz, *Thin Film Analysis by X-Ray Scattering* (Wiley-VCH, 2006).
- 추가한 원리·전형값의 출처 구분: 임계각·프린지 관계는 교재 전형 서술이며, 보유 논문의 특정 시료 실측값은 사용하지 않았다.
- 프린지 간격 표는 Δθ ≈ λ/(2d) 근사와 Cu Kα 파장에 따른 산술이며, Si 임계각은 대략값이다.
