Repository: cudissm-del/semiconductor-notes

# 반도체 공정 강의노트

패터닝부터 HBM까지, 반도체가 만들어지는 구조와 공정을 22개 장으로 정리한 학습용 사이트입니다.

**사이트:** https://cudissm-del.github.io/semiconductor-notes/

## 홈 대시보드

작업실 현황과 주요 링크를 모은 허브 페이지입니다.

**대시보드 주소:** https://cudissm-del.github.io/semiconductor-notes/home/

- 현황 자동 표시 — 항목 수, 기본형·심화형 수, 영역별 분포, 최근 갱신 항목, 빌드 기준 커밋 (`tools/build_home.mjs`가 빌드 때마다 `tools/audit.py`와 git log로 다시 셉니다)
- 링크 타일 — 백과, 강의노트, 논문 DB, 안건 보드 등 (`home/links.json`에서 관리)

## 반도체 백과 (v2)

위 강의노트를 항목 단위 위키로 재편한 지식창고입니다.

**백과 주소:** https://cudissm-del.github.io/semiconductor-notes/v2/

- 영역 4개(공정 · 구조·재료 · 계측·분석 · 원리·운영) > 주제 21개 > 항목 112개, 3단 구조 (2026-11-02 기준)
- 등급 2단 — 기본형 112/112 · 심화형 16/112. 심화형은 통합 표, 재구성 그림, 원문 수치 위치를 갖춘 항목입니다
- 항목 사이 위키 링크 1,368개, 역링크와 이전/다음 항목 이동
- 영역·주제를 가로지르는 태그 59개, 항목 검색, 즐겨찾기(브라우저에 저장)
- 빌드: `content/entries/`의 항목 마크다운을 `build2.mjs`가 `v2/`로 변환 (`node build2.mjs`), 설계 문서는 `DESIGN.md`

## 기능

- 파트별 목차와 현재 위치 표시, 모바일 메뉴
- 용어·내용 검색 (`/` 키로 바로 검색)
- 본문의 "11장", "4-4장" 같은 참조를 누르면 해당 위치로 이동
- 밑줄 친 약어에 마우스를 올리거나 탭하면 풀이 표시, 부록 A 용어 사전
- 장마다 "읽음" 체크와 학습 진행률 (브라우저에 저장)
- 그림 클릭 시 확대, 다크 모드

## 구조

| 경로 | 내용 |
| --- | --- |
| `content/notes.md` | 원본 — Claude 문서 "반도체 공정 기초: 구조 · 공정 · 물질"을 마크다운으로 내보낸 것 |
| `src/diagrams.jsx`, `src/figs/` | 그림 25개 (빌드 시 정적 SVG로 변환). 이 밖에 Wikimedia Commons 자유 라이선스 이미지 16개를 본문에서 불러옴 |
| `src/glossary.js` | 용어 사전 |
| `src/template.html`, `src/site.css`, `src/site.js` | 페이지 틀, 스타일, 동작 |
| `build.mjs` | 강의노트 빌드 스크립트 → `index.html` |
| `index.html`, `search-index.json`, `assets/` | GitHub Pages가 그대로 서비스하는 결과물 |
| `content/entries/` | 백과 항목 원본 (영역/주제/항목 마크다운) |
| `DESIGN.md` | 백과 설계 (분류 체계·등급·빌드 규칙) |
| `build2.mjs`, `src/wiki.css` | 백과 빌드 스크립트와 스타일 → `v2/` |
| `v2/` | 백과 결과물 (GitHub Pages가 `/v2/`로 서비스) |
| `home/links.json`, `tools/build_home.mjs` | 홈 대시보드 링크 목록과 빌더 → `home/index.html` |
| `tools/audit.py` | 항목 등급 감사 (기본형·심화형 형식 요건 점검) |

## 업데이트 방법

**Claude와 함께 (기본)** — 원본 Claude 문서를 고치거나 새 장을 추가한 뒤, Claude에게 이 저장소 이름과 함께 "사이트 업데이트해줘"라고 하면 문서를 다시 내보내 빌드하고 커밋·푸시합니다. 새 그림이 생겼다면 `src/diagrams.jsx`에 함께 추가합니다.

**직접 할 때**

```bash

# content/notes.md 를 새로 내보낸 마크다운으로 교체한 뒤
npm install
npm run build        # 강의노트 + 홈 대시보드
node build2.mjs      # 백과 (v2)
git add -A && git commit -m "노트 업데이트" && git push
```

푸시 후 1~2분 안에 GitHub Pages가 사이트를 갱신합니다.

File: content/entries/metrology/shape-dimension/afm.md
---
title: AFM
en: Atomic Force Microscopy
domain: metrology
topic: shape-dimension
order: 6
tags: 거칠기, 3차원형상, 비파괴, 탐침
---

> 날카로운 탐침이 달린 캔틸레버로 표면을 훑으며 원자간력과 진동 변화를 읽어, 표면의 3차원 형상을 그려내는 현미경.

## 개요

탐침 끝과 표면 사이의 힘(접촉 모드), 또는 표면 근처에서 진동하는 탐침의 진폭·위상 변화(탭핑 모드)를 검출해 스캔 위치마다 높이를 기록한다. 그 결과 원자 계단까지 보이는 3차원 지형도가 얻어지며, 표면 거칠기 Ra·Rq 산출의 표준 수단이다. CMP 후 표면, 식각 후 거칠기, 박막 성장 초기 형태 평가에 쓴다.

수직 분해능은 Å급으로 어떤 프로파일 계측보다 높다. 대신 스캔 범위가 수십 µm 수준으로 좁고 측정이 느려, 넓은 면의 대표값을 얻는 통계적 계측으로는 부적합하다.

## 원리

탐침 끝 원자와 표면 원자 사이에는 가까이 다가갈수록 먼저 인력(반데르발스)이, 맞닿으면 강한 척력이 작용한다. 접촉 모드는 이 힘으로 휘는 캔틸레버의 휨을 광지레 방식(캔틸레버 뒷면 반사 레이저의 위치 변화)으로 읽고, 되먹임으로 힘을 일정하게 유지하면서 스캔해 높이 지도를 만든다. 탭핑 모드는 캔틸레버를 공진 부근에서 진동시키고 표면에 가까워질 때 줄어드는 진폭을 되먹임 신호로 쓰므로, 횡방향으로 미는 힘이 작아 연질 표면에 유리하다. 수직 분해능은 변위 검출 잡음과 되먹임이, 수평 분해능은 탐침 끝 반경이 정한다.

## 특징

| 항목 | 전형값·성격 |
|---|---|
| 측정 대상 | 표면 3차원 형상, 거칠기(Ra·Rq), 단차 |
| 수직 분해능 | Å급 |
| 수평 분해능 | 탐침 끝 반경에 제한 — 수 nm급이 전형 |
| 스캔 범위 | 수 µm ~ 수십 µm |
| 파괴 여부 | 원칙적 비파괴 (접촉 모드는 연질 표면 손상 가능) |
| 인라인 | 불가 — 느리고 범위가 좁아 오프라인 분석용 |
| 탐침 끝 반경 | 수 ~ 수십 nm급 — 수평 분해능과 홈 측정 왜곡을 결정 |
| 캔틸레버 공진 | 탭핑 모드에서 수십 ~ 수백 kHz급이 전형 |
| 측정 환경 | 대기·액체·진공 모두 가능 — 전자빔식과 달리 진공이 필수 아님 |

## 읽는 법·해석

거칠기 Rq(RMS)는 같은 시료라도 스캔 크기와 픽셀 간격에 따라 값이 달라지므로, 조건을 고정하고 비교해야 의미가 있다. 지형도의 단면 프로파일을 끊어 단차와 홈 깊이를 읽고, 주기적인 요철이 보이면 탐침 형상이 찍힌 아티팩트인지 실제 구조인지를 구분한다. 좁은 홈은 탐침이 바닥까지 닿지 않아 실제보다 얕고 넓게, 뾰족한 돌기는 탐침 반경만큼 넓게 기록된다.

## 산술로 보는 탐침이 닿는 깊이

좁은 홈을 잴 때 AFM 탐침은 원뿔 모양이라, 홈 폭이 좁으면 바닥에 닿기 전에 양쪽 벽에 걸린다. 반각 α인 원뿔이 폭 w인 홈에서 내려갈 수 있는 깊이는 대략 (w/2)/tanα이다. **가정값** α = 10°로 한 **산술**은 다음과 같다(탐침 끝 반경은 무시한 기하 근사).

| 홈 폭 w | 탐침이 닿는 최대 깊이 | 종횡비로 환산 |
|---|---|---|
| 20 nm | 약 57 nm | 약 2.8 |
| 50 nm | 약 142 nm | 약 2.8 |
| 100 nm | 약 284 nm | 약 2.8 |

홈 폭과 상관없이 잴 수 있는 종횡비가 약 1/(2·tanα)로 고정된다는 것이 핵심이다. 반각 10° 탐침이면 종횡비 3이 한계라, 종횡비 수십인 고종횡비 식각 구조의 바닥은 일반 AFM으로 볼 수 없다. 이보다 깊은 구조는 끝이 넓게 퍼진 특수 탐침을 쓰는 CD-AFM으로 측벽을 따라가거나, 단면 [[SEM]]·[[TEM]]으로 넘긴다.

## 탐침 모양이 결과에 섞이는 방식

AFM 영상은 표면 그 자체가 아니라 표면과 탐침 모양의 합성(팽창)이다. 볼록한 돌기는 탐침 반경만큼 넓게, 오목한 홈은 그만큼 좁게 보인다. 그래서 선폭을 잴 때 위쪽 폭은 실제보다 크게, 홈의 폭은 작게 나온다. 탐침 모양을 알고 있는 기준 시료로 탐침 끝을 먼저 재고, 그 모양을 빼는 보정(역합성)을 하면 이 왜곡을 줄일 수 있다. 탐침은 스캔하는 동안 닳아 끝이 무뎌지므로, 같은 날의 측정끼리만 비교하거나 측정 전후로 탐침을 다시 확인한다.

거칠기는 스캔 면적에 따라 값이 달라진다. 좁은 면적은 짧은 파장의 굴곡만, 넓은 면적은 긴 파장의 물결까지 담기 때문이다. 그래서 거칠기 Rq를 보고할 때는 스캔 크기와 픽셀 수를 함께 적고, 비교도 같은 조건끼리만 한다. 예컨대 식각 뒤 표면 거칠기를 공정 조건별로 비교한다면, 모든 시료를 같은 스캔 크기·같은 탐침 종류로 재고 영상의 기울기와 휘어짐을 같은 방식으로 빼야 한다. 그렇지 않으면 조건 차이가 아니라 측정 차이를 보게 된다.

플라즈마 식각 연구에서는 AFM 거칠기가 표면 손상과 잔류 폴리머의 간접 지표로 자주 쓰인다. 다만 거칠기가 커진 원인이 미세 마스킹(표면에 남은 입자가 국소 마스크가 되는 현상)인지, 결정 방향에 따른 식각 속도 차이인지는 거칠기 숫자만으로 가를 수 없으므로 [[XPS]] 조성과 함께 읽는다. 같은 시료를 식각 전후로 재서 거칠기의 변화량을 보면, 처음부터 있던 표면 굴곡의 영향을 덜 받고 공정이 더한 거칠기만 비교할 수 있다.

## 한계·주의점

탐침이 마모·오염되면 끝 반경이 커지고 이중 팁 상 같은 아티팩트가 생겨, 같은 시료라도 값이 달라진다. 가파른 측벽은 탐침 옆면의 각도 때문에 따라가지 못해 실제보다 완만하게 보인다. 점 단위 스캔이라 넓은 면의 통계 대표성이 없고, 측정 중 열 드리프트와 바닥 진동이 낮은 공간주파수의 가짜 요철로 섞인다.

## 관련 항목

- [[단차계]] — 같은 프로파일 측정을 mm급 범위에서 빠르게 하는 도구
- [[SEM]] — 넓은 시야의 표면 관찰, AFM과 시야/정보가 상호 보완
- [[CMP]] — 표면 거칠기·평탄도 평가가 필요한 공정

## 근거

- 캔틸레버 힘 검출과 거칠기 산출은 주사 탐침 현미경의 표준 교재 서술에 근거한다: Binnig, Quate & Gerber (1986) 및 SPM 일반 서술.
- 추가한 원리·전형값의 출처 구분: 힘 검출 방식과 탐침 전형값은 교재 전형 서술이며, 보유 논문의 특정 장비 실측값은 사용하지 않았다.
- 탐침 도달 깊이 표는 원뿔 반각 10°를 가정한 기하 산술이다.
- 반도체 계측에서 이 기법의 자리(참조 계측과 인라인 계측의 분담): Orji et al., "Metrology for the next generation of semiconductor devices", *Nature Electronics* 1(10), 532–547 (2018), [doi:10.1038/s41928-018-0150-9](https://doi.org/10.1038/s41928-018-0150-9). [[결함·오염 관리]]에서 이미 대조된 인용이다.

File: content/entries/metrology/shape-dimension/tem.md
---
title: TEM (투과전자현미경)
en: Transmission Electron Microscopy
domain: metrology
topic: shape-dimension
order: 5
tags: 단면, 원자분해능, 파괴, 기준계측, 전자빔
---

> 전자가 투과할 만큼 얇게 만든 시편에 전자빔을 통과시켜, 원자 배열까지 확대해 보는 단면 분석의 절대 기준.

## 개요

수백 kV로 가속한 전자는 파장이 원자 간격보다 짧아, 박편 시편을 투과시킨 상에서 격자 줄무늬와 원자 배열이 직접 보인다. 막 두께, 계면의 거칠기와 반응층, 결정 결함을 실측으로 확정할 수 있어, [[엘립소미터]]·[[XRR]] 같은 간접 계측의 모델이 맞는지 검증하는 최종 심판 역할을 한다. 주사 모드(STEM)에 [[EDX]]를 결합하면 원소 분포까지 함께 얻는다.

대가도 가장 크다. 전자빔이 투과하려면 시편이 수십 nm 두께의 박편이어야 해서, [[FIB-SEM]]으로 목표 지점을 잘라내는 시편 제작이 전체 시간의 병목이고, 그 부위는 파괴된다. 고비용·저처리량이라 양산 감시가 아닌 개발·불량 분석의 기준 데이터 확보에 쓴다.

## 원리

수백 kV로 가속한 전자의 드브로이 파장은 pm급이다(300 kV에서 약 2 pm). 그런데 실제 분해능은 파장이 아니라 자기 렌즈의 구면수차와 시편에서의 산란이 정한다. 얇은 시편을 투과한 파와 결정면에서 회절한 파가 간섭하면 격자 줄무늬 상이 생기고, 회절 패턴 자체는 결정 구조와 방위를 준다. 주사 모드(STEM)에서는 가늘게 집속한 빔을 훑으며 위치별 투과 신호를 모아 상을 만들고, 무거운 원자일수록 강하게 산란하는 성질을 이용한 환형 암시야 상은 원자번호 대비를 준다.

## 특징

| 항목 | 전형값·성격 |
|---|---|
| 측정 대상 | 단면 두께·계면, 격자상, 결함, (STEM-EDX 시) 원소 분포 |
| 분해능 | 원자 분해능 — 격자 간격(Å급) 관찰 가능 |
| 파괴 여부 | 파괴 — 박편 제작으로 원 시편 소실 |
| 인라인 | 불가 — 시편 제작 포함 건당 수 시간~수일 |
| 전제 | 두께 수십 nm급 박편 시편 (주로 FIB 제작) |
| 한계 | 보는 영역이 극히 좁아 대표성·통계 확보 불가 |
| 가속 전압 | 수백 kV급이 전형 — 높을수록 투과력↑, 시편 손상 양상도 달라짐 |
| 전자 파장 | 300 kV에서 약 2 pm — 분해능의 한계는 파장이 아닌 렌즈 수차 |
| 시편 두께 | 투과가 가능한 수십 nm급 — 두꺼우면 다중 산란으로 상이 흐려짐 |

## 읽는 법·해석

격자 줄무늬의 간격이 곧 결정면 간격이므로, 층 두께와 계면 위치를 원자 열 단위로 확정할 수 있고 계면 반응층의 유무도 직접 확인한다. 다만 상의 명암은 조성만이 아니라 시편 두께·결정 방위·초점 조건에도 좌우되므로, 명암만으로 조성을 단정하지 않고 원소 분석을 병행해 해석한다. 투영상이므로 깊이 방향으로 겹친 구조는 한 장의 상에서 분리되지 않는다는 점도 전제다.

## 산술로 보는 격자 무늬로 길이 재기

고분해능 TEM 영상에서는 Si 기판의 격자 무늬 자체가 자가 된다. Si의 격자상수 0.5431 nm에서 (111)면 간격은 a/√3 ≈ 0.3136 nm이다. 이 값을 기준으로 한 **산술**은 다음과 같다.

| 재려는 두께 | Si(111) 무늬 개수로 환산 |
|---|---|
| 1 nm | 약 3.2개 |
| 2 nm | 약 6.4개 |
| 5 nm | 약 16개 |

계면 산화막 1 nm는 격자 무늬 세 개 남짓이라, 영상 배율 오차 몇 %가 그대로 수 Å의 차이가 된다. 그래서 얇은 막의 두께는 같은 영상 안의 Si 격자 무늬로 배율을 다시 맞춘 뒤 잰다. 비정질 막과 결정의 경계도 무늬가 사라지는 지점으로 읽으므로, 경계가 날카롭게 보이도록 초점과 시편 기울기를 맞추는 것이 측정의 일부다.

## 대표성 — 한 장의 사진이 말할 수 있는 것

TEM 박편은 두께 수십 nm, 폭 수 µm 정도다. 300 mm 웨이퍼 면적과 비교하면 그야말로 한 점이다. 그래서 TEM 한 장은 「이런 구조가 존재한다」는 증거로는 강하지만, 「웨이퍼 전체가 이렇다」는 결론에는 약하다. 공정 조건을 비교할 때는 같은 위치(중앙·가장자리)에서 박편을 여러 개 떠서 비교하고, 넓은 영역의 평균은 [[OCD]]·[[XRR]] 같은 비파괴 계측이 맡는다. TEM은 이 비파괴 계측의 모델과 기준값을 맞추는 참조 역할을 한다.

박편 안에서도 시편 두께 방향으로 구조가 겹쳐 보인다는 점을 기억해야 한다. 박편 두께가 패턴 폭보다 두꺼우면 앞뒤 구조가 한 영상에 겹쳐 계면이 흐릿하거나 막이 실제보다 두꺼워 보인다. 미세 패턴일수록 박편을 패턴 폭보다 얇게 만들어야 하는 이유다. 전자빔도 시편을 바꾼다. 감광막이나 다공성 저유전막은 관찰하는 동안 줄어들거나 결정화되므로, 이런 막은 빔 노출을 줄인 저선량 조건으로 먼저 찍고 나중에 확대한다. 원소 분포가 필요하면 주사 모드(STEM)에서 [[EDX]]나 전자 에너지 손실 분광(EELS)을 함께 쓰는데, 이때도 빔이 한 점에 오래 머물수록 손상이 커지므로 지도 크기와 체류 시간을 조절한다. 결국 TEM 결과의 신뢰도는 시편 제작부터 촬영 조건까지의 기록에 달려 있으므로, 박편 위치·두께·가속 전압·선량을 영상과 함께 남겨야 다른 시료와 비교할 수 있다.

## 한계·주의점

고에너지 전자빔 자체가 시편을 손상시켜(원자 변위·가열) 원래 구조와 달라진 상을 볼 수 있다. 박편 제작 과정에서 생긴 손상과 실제 구조의 구분도 필요하다. 무엇보다 보는 영역이 µm 이하로 좁아, 그 단면이 웨이퍼 전체를 대표하는지는 TEM만으로는 답할 수 없어 다른 계측의 통계와 함께 읽어야 한다.

## 관련 항목

- [[FIB-SEM]] — TEM 박편 시편을 제작하는 전단 장비
- [[SEM]] — 표면·단면 관찰의 범용 전자현미경
- [[EDX]] — 전자빔 계측에 결합되는 원소 분석

## 근거

- 투과 전자빔 회절·격자상 해석은 TEM의 표준 교재 서술에 근거한다: Williams & Carter, *Transmission Electron Microscopy* (Springer).
- 추가한 원리·전형값의 출처 구분: 가속 전압·파장 전형값은 교재 전형 서술이며, 보유 논문의 특정 장비 실측값은 사용하지 않았다.
- 격자 무늬 환산은 Si 격자상수 0.5431 nm와 (111)면 간격 a/√3에 따른 산술이다.
- 반도체 계측에서 이 기법의 자리(참조 계측과 인라인 계측의 분담): Orji et al., "Metrology for the next generation of semiconductor devices", *Nature Electronics* 1(10), 532–547 (2018), [doi:10.1038/s41928-018-0150-9](https://doi.org/10.1038/s41928-018-0150-9). [[결함·오염 관리]]에서 이미 대조된 인용이다.
