Repository: cudissm-del/semiconductor-notes

# 반도체 공정 강의노트

패터닝부터 HBM까지, 반도체가 만들어지는 구조와 공정을 22개 장으로 정리한 학습용 사이트입니다.

**사이트:** https://cudissm-del.github.io/semiconductor-notes/

## 홈 대시보드

작업실 현황과 주요 링크를 모은 허브 페이지입니다.

**대시보드 주소:** https://cudissm-del.github.io/semiconductor-notes/home/

- 현황 자동 표시 — 항목 수, 기본형·심화형 수, 영역별 분포, 최근 갱신 항목, 빌드 기준 커밋 (`tools/build_home.mjs`가 빌드 때마다 `tools/audit.py`와 git log로 다시 셉니다)
- 링크 타일 — 백과, 강의노트, 논문 DB, 안건 보드 등 (`home/links.json`에서 관리)

## 반도체 백과 (v2)

위 강의노트를 항목 단위 위키로 재편한 지식창고입니다.

**백과 주소:** https://cudissm-del.github.io/semiconductor-notes/v2/

- 영역 4개(공정 · 구조·재료 · 계측·분석 · 원리·운영) > 주제 21개 > 항목 112개, 3단 구조 (2026-11-02 기준)
- 등급 2단 — 기본형 112/112 · 심화형 16/112. 심화형은 통합 표, 재구성 그림, 원문 수치 위치를 갖춘 항목입니다
- 항목 사이 위키 링크 1,368개, 역링크와 이전/다음 항목 이동
- 영역·주제를 가로지르는 태그 59개, 항목 검색, 즐겨찾기(브라우저에 저장)
- 빌드: `content/entries/`의 항목 마크다운을 `build2.mjs`가 `v2/`로 변환 (`node build2.mjs`), 설계 문서는 `DESIGN.md`

## 기능

- 파트별 목차와 현재 위치 표시, 모바일 메뉴
- 용어·내용 검색 (`/` 키로 바로 검색)
- 본문의 "11장", "4-4장" 같은 참조를 누르면 해당 위치로 이동
- 밑줄 친 약어에 마우스를 올리거나 탭하면 풀이 표시, 부록 A 용어 사전
- 장마다 "읽음" 체크와 학습 진행률 (브라우저에 저장)
- 그림 클릭 시 확대, 다크 모드

## 구조

| 경로 | 내용 |
| --- | --- |
| `content/notes.md` | 원본 — Claude 문서 "반도체 공정 기초: 구조 · 공정 · 물질"을 마크다운으로 내보낸 것 |
| `src/diagrams.jsx`, `src/figs/` | 그림 25개 (빌드 시 정적 SVG로 변환). 이 밖에 Wikimedia Commons 자유 라이선스 이미지 16개를 본문에서 불러옴 |
| `src/glossary.js` | 용어 사전 |
| `src/template.html`, `src/site.css`, `src/site.js` | 페이지 틀, 스타일, 동작 |
| `build.mjs` | 강의노트 빌드 스크립트 → `index.html` |
| `index.html`, `search-index.json`, `assets/` | GitHub Pages가 그대로 서비스하는 결과물 |
| `content/entries/` | 백과 항목 원본 (영역/주제/항목 마크다운) |
| `DESIGN.md` | 백과 설계 (분류 체계·등급·빌드 규칙) |
| `build2.mjs`, `src/wiki.css` | 백과 빌드 스크립트와 스타일 → `v2/` |
| `v2/` | 백과 결과물 (GitHub Pages가 `/v2/`로 서비스) |
| `home/links.json`, `tools/build_home.mjs` | 홈 대시보드 링크 목록과 빌더 → `home/index.html` |
| `tools/audit.py` | 항목 등급 감사 (기본형·심화형 형식 요건 점검) |

## 업데이트 방법

**Claude와 함께 (기본)** — 원본 Claude 문서를 고치거나 새 장을 추가한 뒤, Claude에게 이 저장소 이름과 함께 "사이트 업데이트해줘"라고 하면 문서를 다시 내보내 빌드하고 커밋·푸시합니다. 새 그림이 생겼다면 `src/diagrams.jsx`에 함께 추가합니다.

**직접 할 때**

```bash

# content/notes.md 를 새로 내보낸 마크다운으로 교체한 뒤
npm install
npm run build        # 강의노트 + 홈 대시보드
node build2.mjs      # 백과 (v2)
git add -A && git commit -m "노트 업데이트" && git push
```

푸시 후 1~2분 안에 GitHub Pages가 사이트를 갱신합니다.

File: content/entries/process/film-planarization/ald.md
---
title: ALD (원자층 증착)
en: Atomic Layer Deposition
domain: process
topic: film-planarization
order: 1
tags: 자기제한, 전구체
---

> 전구체와 반응 가스를 번갈아 넣어 표면 반응의 자기제한성으로 한 층씩 쌓는 증착.

ALD(원자층 증착)와 ALE(원자층 식각)는 반응을 두 단계로 나누고, 각 단계가 표면에서 저절로 멈추게(자기제한) 만들어 사이클 수로 두께를 제어한다. 핵심은 "한 사이클에 정확히 원자 한 층"이 아니라 **매 사이클이 스스로 멈춘다**는 점이며, 그래서 웨이퍼 전체와 깊은 구조 속에서도 결과가 고르다.

### ALD — 한 층씩 쌓기

1. **전구체 A 주입** — 표면 반응 자리에만 흡착하고, 자리가 다 차면 더 붙지 않는다(자기제한).
2. **퍼지** — 남은 A와 부산물 제거.
3. **반응물 B 주입** — 흡착된 A와 반응해 막 한 층을 완성하고 다음 흡착 자리를 만든다.
4. **퍼지** — 다시 비우고 1로 돌아간다.

**\[이미지\]** [ALD 한 사이클의 네 단계 — 반응물 A 흡착, 퍼지, 반응물 B 반응, 퍼지](https://commons.wikimedia.org/wiki/File:ALD_cartoon_Steps_1-4_Reactant_A_with_three_ligands_no_inert.jpg) · Aristeidis Goulas, Riikka L. Puurunen, J. Ruud van Ommen, CC BY 4.0

| 막 | 전구체 A | 반응물 B | 용도 |
| --- | --- | --- | --- |
| Al₂O₃ | TMA (트리메틸알루미늄) | H₂O, O₃ | 식각정지, 캡, 커패시터 유전체 |
| HfO₂ | HfCl₄, TEMAHf 등 | H₂O, O₃ | High-k 게이트 |
| TiN | TiCl₄ | NH₃ | 일함수 금속, 배리어, DRAM 전극 |
| SiO₂ / SiN | 아미노실란, 클로로실란 | O₂·N₂ 플라즈마, NH₃ | SADP 스페이서, 라이너, 내부 스페이서 |

**\[이미지\]** [대표 ALD 공정의 단순화한 반응 경로 — (a) TMA/H₂O → Al₂O₃, (b) HfCl₄/H₂O → HfO₂, (c) MeCpPtMe₃/O₃ → Pt](https://commons.wikimedia.org/wiki/File:3-ALD-reaction-schemes.png) · J. Ruud van Ommen, Riikka L. Puurunen, CC BY 4.0

- **열 ALD vs 플라즈마 ALD(PEALD)** — PEALD는 플라즈마 라디칼로 더 낮은 온도와 치밀한 막을 얻지만, 라디칼이 깊은 구조 바닥까지 덜 닿아 컨포멀성이 다소 떨어질 수 있다.
- **영역 선택 증착(ASD)** — 특정 표면에만 자라도록 억제제를 쓰는 기술. 자기정렬 비아 등에 연구된다.

**ALD 온도 창.** 자기제한이 성립하는 온도 범위가 있다. 너무 낮으면 전구체가 물리흡착으로 여러 층 쌓이거나(응축) 반응이 다 끝나지 않는다. 너무 높으면 전구체가 열분해되어 CVD처럼 계속 쌓이거나, 흡착된 종이 다시 떨어져 나간다. 그래서 공정 개발은 이 창 안에서 사이클당 성장량(GPC)이 일정한지 확인하는 것부터 시작한다.

**\[이미지\]** [ALD 온도 창 개념 — 창 밖에서는 응축(L1)·불완전 반응(L2)·열분해(H1)·탈착(H2)으로 자기제한이 깨진다 (Suntola 1989의 그림을 재구성)](https://commons.wikimedia.org/wiki/File:Illustration_of_the_ALD_temperature_window.png) · Riikka L. Puurunen, J. Ruud van Ommen, CC BY 4.0

### 반쪽 반응과 포화 — 자기제한은 어떻게 생기나

대표 공정인 TMA/H₂O → Al₂O₃로 보면 두 반쪽 반응(half-reaction)은 표면 작용기를 맞바꾸는 리간드 교환이다.

- **A 반쪽 (TMA 노출)** — 표면 –OH와 TMA가 반응해 –O–Al(CH₃)₂를 만들고 CH₄가 빠진다. 표면 –OH가 다 소모되면 더 이상 반응할 자리가 없어 성장이 멈춘다.
- **B 반쪽 (H₂O 노출)** — 남은 메틸 리간드가 물과 반응해 다시 –OH로 덮인 표면이 되고, 그 위에 Al–O 네트워크 한 층이 남는다.

포화 확인이 공정 개발의 출발점이다. 전구체 노출량을 늘려 가며 GPC를 그리면 비례하다가 꺾여 평탄해지는 **포화 곡선**이 나와야 한다. 평탄해지지 않으면 응축·분해 같은 비자기제한 성분이 섞인 것이고, B 반쪽도 마찬가지다. 퍼지가 짧으면 남은 A와 B가 기상에서 만나 CVD 성분이 생기므로 퍼지 시간도 포화 조건의 일부다.

### 전구체가 갖춰야 할 조건

| 조건 | 왜 필요한가 | 깨지면 생기는 일 |
| --- | --- | --- |
| 충분한 증기압 (대략 0.1 Torr 이상이 전형적) | 짧은 펄스로 표면을 포화시킬 만큼 운반 가능해야 함 | 펄스가 길어지고 처리량·균일도 저하 |
| 열안정성 (증착 온도에서 기상·표면 분해 없음) | 자기제한의 전제 | 분해 온도 이상에서 CVD 성장, GPC 급증 |
| 표면 작용기와 빠르고 완전한 반응 | 한 펄스 안에 포화 도달 | 불완전 반응, 탄소·염소 등 리간드 잔류 오염 |
| 부산물의 휘발성 | 퍼지로 깨끗이 빠져나가야 함 | 막 내 불순물, 다음 반쪽 반응 방해 |
| 기판·성장막 비식각, 비확산 | 이미 쌓은 막과 소자를 건드리지 않아야 함 | 계면 열화, 조성 편차 |

염화물(HfCl₄ 등)은 싸고 안정적이지만 HCl 부산물과 Cl 잔류가 문제될 수 있고, 금속유기 전구체(TEMAHf 등)는 저온 반응성이 좋은 대신 탄소 오염과 가격이 변수다.

### GPC와 핵생성 지연

GPC(growth per cycle)는 보통 0.3~1.5 Å/cycle 범위다(교재 전형값). Al₂O₃(TMA/H₂O)는 약 1 Å/cycle, HfO₂는 대략 0.8~1.2 Å/cycle 수준으로 거론된다. 1 Å는 원자 한 층보다 얇다 — 리간드가 크고 입체 장애가 있어 한 사이클에 덮이는 금속 원자 수가 단층에 못 미치기 때문이다. 그래서 "원자층"은 층 단위 제어를 뜻하는 이름이지, 사이클마다 완전한 원자층이 쌓인다는 뜻이 아니다.

성장 초기에는 **핵생성 지연(nucleation delay)**이 있다. 반응 자리가 적은 표면(H-terminated Si, 그래핀, 고분자 등)에서는 처음 수~수십 사이클 동안 섬 형태로만 자라 GPC가 낮게 나오고, 섬이 합쳐진 뒤에야 선형 성장이 된다. 이 초기 거동 차이가 영역 선택 증착의 바탕이 된다.

### ALD 온도 창 다시 보기

| 영역 | 거동 | 원인 |
| --- | --- | --- |
| 저온 L1 | GPC 증가, 막질 저하 | 전구체 응축·다층 물리흡착 |
| 저온 L2 | GPC 감소·불순물 증가 | 반응 에너지 부족으로 리간드 제거 불완전 |
| **ALD 창** | **GPC 거의 일정, 자기제한 성립** | 두 반쪽 반응 모두 포화 |
| 고온 H1 | GPC 급증 | 전구체 열분해 → CVD 성분 |
| 고온 H2 | GPC 감소 | 흡착종의 탈착, 표면 작용기(–OH) 감소(dehydroxylation) |

창의 폭과 위치는 전구체 쌍마다 다르다. TMA/H₂O는 넓은 창(대략 150~300 °C, 교재 전형값)으로 유명해 표준 공정으로 쓰이고, 창이 좁은 전구체는 온도 균일도가 곧 두께 균일도가 된다.

### 열 ALD vs PEALD

| 항목 | 열 ALD | PEALD |
| --- | --- | --- |
| 반응 구동 | 열에너지 + 반응물(H₂O, O₃, NH₃) | 플라즈마 라디칼(O·N·H 라디칼) |
| 온도 | 전형적으로 150~350 °C | 100 °C 이하~250 °C도 가능 |
| 막질 | 화학양론에 가깝고 안정적, 수소 잔류 가능 | 저온에서도 치밀, 불순물 적음. 이온 손상·전하 손상 가능 |
| 컨포멀성 | 표면 반응만으로 결정, 매우 우수 | 라디칼이 벽에서 재결합해 깊은 구조 바닥까지 덜 도달 → 종횡비가 크면 하부 GPC 저하 |
| 대표 용도 | 게이트 유전체, 커패시터 유전체 | 저온 스페이서, 금속·질화막, 열 예산이 tight한 BEOL·3D 구조 |

### 컨포멀성의 물리적 근거

ALD가 깊은 구멍 안쪽까지 같은 두께로 쌓이는 이유는 성장이 기상 농도가 아니라 **표면 포화**로 결정되기 때문이다. 노출 시간을 늘리면 분자가 확산으로 바닥까지 도달해 결국 모든 표면이 포화에 이른다. 대가는 시간이다 — 필요한 노출량은 종횡비의 제곱에 비례해 커지는 것으로 모델링된다(Cremers 등 2019). 종횡비 50:1 구조는 평면 대비 수천 배의 노출량이 필요할 수 있어, 처리량과 컨포멀성이 정면으로 맞바꾼다.

### 영역 선택 증착(ASD)의 선택비를 만드는 법

- **표면 억제** — 자라지 않아야 할 표면에 SAM(자기조립 단분자막)이나 고분자 억제층을 입혀 핵생성을 수십 사이클 늦춘다. 자랄 표면과 안 자랄 표면의 핵생성 지연 차이만큼이 선택 증착 두께 예산이다.
- **본래 선택성(inherent selectivity)** — 전구체가 특정 표면에만 반응하는 화학 자체를 고른다. 공정이 단순하지만 선택 창이 좁다.
- **결함 모드** — 억제층 핀홀에서 생긴 핵이 그대로 자라고, 사이클이 쌓이면 억제 표면에도 핵생성이 시작돼 선택비가 무너진다. 억제층 재생이나 선택 식각([[ALE (원자층 식각)]])을 끼우는 supercycle 설계가 그래서 연구된다.

### 근거

- 온도 창·포화·표면화학의 틀과 컨포멀성 모델: George, Chem. Rev. 110, 111 (2010); Puurunen, J. Appl. Phys. 97, 121301 (2005); Cremers et al., Appl. Phys. Rev. 6, 021302 (2019) — 모두 보유 논문으로 확인한 리뷰다.
- GPC 범위, 전구체 증기압, TMA/H₂O 온도 창 등 수치는 위 리뷰들에 공통으로 실리는 **교과서 전형값**이며 특정 논문의 단일 실측값이 아니다.
- 위 세 문헌의 DOI: George, Chem. Rev. 110, 111 (2010), [doi:10.1021/cr900056b](https://doi.org/10.1021/cr900056b); Puurunen, J. Appl. Phys. 97, 121301 (2005), [doi:10.1063/1.1940727](https://doi.org/10.1063/1.1940727); Cremers et al., Appl. Phys. Rev. 6, 021302 (2019), [doi:10.1063/1.5060967](https://doi.org/10.1063/1.5060967). 모두 저장소에서 이미 대조된 인용이다.

## 관련 항목

- [[ALE (원자층 식각)]] — 쌓기의 반대편
- [[증착]] — ALD가 속한 방법 비교

File: content/entries/process/film-planarization/deposition.md
---
title: 증착
en: Deposition
domain: process
topic: film-planarization
order: 0
hub: true
tags: CVD, PVD, 도금
---

> 기판 위에 막을 올리는 방법들의 비교 — CVD·PVD·전해도금·열산화를 단차 피복, 막질, 온도로 가른다.

증착 방식은 "얼마나 고르게 덮는가(컨포멀성)", "몇 도에서 하는가(열 예산)", "막질이 어떤가"의 세 축으로 고른다. 같은 SiO₂라도 STI 갭필, 스페이서, BEOL 층간막은 각각 다른 방식으로 올린다.

| 방식 | 원리 | 온도(대략) | 컨포멀성 | 대표 용도 |
| --- | --- | --- | --- | --- |
| 열산화 | Si 표면을 O₂·H₂O로 직접 산화 | 800\~1100°C | 우수 (Si 소모) | 게이트 계면층, 패드 산화막 |
| LPCVD | 저압·고온에서 기체 반응 | 600\~800°C | 좋음 | poly-Si, SiN 하드마스크, 고품질 산화막 |
| PECVD | 플라즈마로 반응을 도와 저온 증착 | 200\~400°C | 보통 | BEOL 층간막·식각정지막, low-k, 패시베이션 |
| HDP-CVD | 고밀도 플라즈마로 증착과 스퍼터를 동시에 | \~400°C | 바닥 위주 | 구세대 STI·PMD 갭필 |
| FCVD (유동성 CVD) | 액체처럼 흐르는 막을 채운 뒤 경화 | 저온 + 경화 | 갭필 특화 | 미세 STI·핀 사이 갭필 |
| PVD (스퍼터) | 타깃을 이온으로 때려 원자를 날려 보냄 | 상온\~수백°C | 낮음 (직진성) | 금속 배리어·라이너·시드, Al 패드 |
| ALD | 자기제한 반응을 한 층씩 반복 | 상온\~400°C | 최고 | HfO₂, TiN, 스페이서, 라이너, 3D NAND ONO |
| 에피택시 | 기판 결정을 따라 단결정 성장 | 500\~800°C | 결정면 의존 | Si/SiGe 초격자, S/D 에피 |
| 전해도금 (ECP) | 전해액에서 Cu를 전기화학적으로 석출 | 상온 | 바닥부터 채움 | Cu 배선·TSV 매립 |

**평가 지표**

- **스텝 커버리지 / 컨포멀성** — 구조의 윗면·측벽·바닥 두께 비율. 종횡비가 클수록 ALD 외에는 어렵다.
- **갭필** — 좁은 틈을 빈 곳 없이 채우는가. 입구가 먼저 막히면(오버행) 속에 보이드가 생기고, 양 벽이 만나는 자리엔 심(seam)이 남는다.
- **막질** — 밀도, 불순물(H, C, Cl), 습식 식각 속도(WER), 절연 파괴 전압.
- **응력** — 압축·인장 응력은 웨이퍼 휨과 소자 이동도에 영향을 준다(SiN 응력 라이너는 이를 일부러 쓴다).

&#91;embedded content: 증착 방식별 스텝 커버리지 · PVD · CVD · ALD\]

### 원리 1 — PVD: 직진 비행이 만드는 한계

PVD는 고체 타깃에서 원자를 떼어내 진공 속을 날려 기판에 붙이는 물리 증착이다. 스퍼터링은 Ar⁺ 이온으로 타깃을 때려 원자를 튕겨내고, 증발(evaporation)은 타깃을 가열해 증기를 만든다. 어느 쪽이든 챔버 안에서는 원자가 거의 직진하므로, 구조 안쪽으로 들어가려면 입사 방향이 맞아야 한다. 그래서 PVD의 스텝 커버리지는 종횡비가 조금만 커져도 급격히 나빠진다 — 윗면은 두껍고 측벽은 얇으며, 바닥 모서리가 가장 얇다. 입구가 먼저 두꺼워지는 오버행이 생기면 그 아래는 그림자가 져 비게 된다. 대가로 얻는 것은 조성 충실도(타깃 조성이 막으로 옮겨감), 낮은 공정 온도와 금속 막의 순도라서, 평탄한 면 위의 배리어·시드·패드처럼 직진이 문제가 되지 않는 자리에 쓴다. 이온화 PVD 같은 하드웨어 변형은 커버리지를 다소 개선하지만 직진성이라는 본질은 바꾸지 못한다 — 깊은 구조의 라이너가 [[ALD (원자층 증착)]]로 넘어간 이유다.

### 원리 2 — CVD: 가장 느린 단계가 속도를 정한다

CVD는 기체 전구체가 표면에서 화학 반응해 고체 막이 되는 과정으로, 단계가 사슬처럼 이어진다. ① 전구체가 기판 근처까지 운송되고 ② 경계층을 확산해 표면에 닿고 ③ 흡착한 뒤 ④ 표면 반응으로 막이 되며 ⑤ 부산물이 떨어져 나가 배출된다. 전체 속도는 이 중 가장 느린 단계가 정한다.

- **표면반응 율속 (저온 쪽)** — 반응 상수가 아레니우스형 k ∝ exp(−Eₐ/k_BT)라 온도에 민감하다. 온도를 조금만 올려도 속도가 크게 늘고, 웨이퍼 안 온도 편차가 곧 두께 편차가 된다. 대신 전구체가 구조 안까지 충분히 공급되므로 컨포멀성이 좋다. LPCVD가 이 영역에서 동작하도록 설계된 이유다.
- **물질전달 율속 (고온 쪽)** — 표면 반응이 너무 빨라 전구체가 닿는 즉시 소모되므로, 공급량이 속도이자 균일도를 정한다. 온도를 올려도 속도는 거의 늘지 않고, 가스 흐름·압력·웨이퍼 배치에 민감해진다. 입구에서 다 소모되면 깊은 구조 바닥은 굶으므로 컨포멀성도 나빠진다.

PECVD는 플라즈마 라디칼이 반응 장벽을 대신 넘어 저온에서도 표면 반응이 돌게 한 것이고, HDP-CVD는 증착과 동시에 이온 스퍼터로 입구를 깎아 갭필을 돕는 변형이다. 어느 CVD든 점착 계수(sticking coefficient)가 낮을수록 — 표면에 닿아도 바로 붙지 않고 여러 번 반사할수록 — 깊은 곳까지 전구체가 퍼져 컨포멀성이 좋아진다. [[ALD (원자층 증착)]]는 이 반응을 자기제한으로 바꿔 컨포멀성을 극단까지 민 경우다.

### 속도론으로 다시 읽기 — 직렬 저항, 점착 계수, 재스퍼터

원리 2의 사슬은 직렬 저항으로 바꿔 쓸 수 있다. 표면 반응 속도상수 k_s와 경계층 물질전달 계수 h_g가 직렬로 걸리면 성장 속도는 둘 중 작은 쪽에 끌려간다.

```latex
G \propto \frac{k_s \cdot h_g}{k_s + h_g} \cdot C_g
```

- **경계가 공정 설계를 가른다** — k_s만 아레니우스형이므로, k_s ≪ h_g인 저온에서는 기울기가 E_a를 그대로 반영하고(표면반응 율속), k_s ≫ h_g인 고온에서는 온도에 둔감한 h_g가 천장이 된다(물질전달 율속). 아레니우스 그림에서 꺾이는 지점이 두 영역의 경계다. 표면반응 율속에서는 두께 편차 = 온도 편차다 — E_a ≈ 1.7 eV(실란 LPCVD poly-Si의 교과서 값)로 두면 600°C 부근에서 온도가 1°C 달라질 때 속도가 약 2.5% 달라진다(계산값). LPCVD가 튜브 안 온도 균일도에 목을 매는 이유이며, 대신 전구체 소모가 적어 여러 장을 한 번에 넣는 배치가 가능하다. 물질전달 율속에서는 편차 = 흐름·배치 형상의 문제라 단매엽·샤워헤드 설계가 중요해진다.
- **압력이 경계를 움직인다** — h_g는 확산계수를 경계층 두께로 나눈 값이라 압력에 반비례한다(확산계수 ∝ 1/P). 저압으로 가면 h_g가 커져 표면반응 율속 영역이 넓어지는 것이 LPCVD의 또 하나의 설계 이유다.
- **점착 계수와 컨포멀성** — 점착 계수 s는 표면에 닿은 분자가 반응해 붙을 확률이다. s가 1에 가까우면 처음 닿은 자리에서 붙어 입구와 윗면이 먼저 먹고 바닥은 굶는다 — PVD 원자(s ≈ 1)의 직진성과 같은 그림이다. s가 작으면 분자는 붙기까지 평균 1/s번 튀어 다니며 방향이 무작위화되고, 깊은 구조 바닥까지 도달할 확률이 남는다. 바닥 도달분은 대략 종횡비와 s의 곱만큼 깎이므로, 컨포멀 CVD의 전구체 선택은 반응성(속도)과 점착 계수(퍼짐) 사이의 절충이다 — 반응이 너무 잘 되는 전구체는 빨라도 입구에서 소진돼 컨포멀성이 무너진다. [[ALD (원자층 증착)]]는 이 절충을 우회한다. 반쪽 반응이 자기제한이라 도달만 하면 표면이 포화돼 기다려 주므로, 균일도를 정하는 것은 s가 아니라 노출량(압력×시간)이다.
- **PVD의 재스퍼터 — 직진성에 대한 이온의 반격** — 바이어스를 걸어 이온을 함께 때리면(이온화 PVD·바이어스 스퍼터), 먼저 붙은 원자가 다시 튕겨 나가는 재스퍼터가 일어난다. 스퍼터 수율은 비스듬한 입사에서 커지므로 입구 모서리·오버행이 골라 깎이고, 튕긴 원자 일부는 바닥으로 재배치된다. 대가로 막에 Ar이 섞이고 응력이 압축 쪽으로 기운다. 즉 PVD의 커버리지 개선은 방향성을 버리는 것이 아니라, 재배치와 식각을 섞어 직진성의 청구서를 나눠 내는 방식이다.

ECP 슈퍼필도 같은 언어로 읽힌다. 억제제(PEG+Cl)는 분자가 커서 좁은 트렌치 안으로 확산해 들어가기 느리고, 가속제(SPS)는 작고 빨라 바닥에 먼저 닿는다. 여기에 아래 CEAC 절의 면적 효과가 겹쳐, 입구는 억제제가, 바닥은 가속제가 지배하는 구배가 유지된다 — 슈퍼필은 첨가제의 경쟁인 동시에 수송 속도의 경쟁이다. 석출 속도 자체는 패러데이 법칙으로 환산되며, Cu 기준 전류밀도 10 mA/cm²에서 약 220 nm/min 수준이다(계산값).

### 스텝 커버리지와 컨포멀리티를 숫자로

스텝 커버리지는 윗면 두께에 대한 비율로 적는다. 측벽 커버리지 = 측벽 두께/윗면 두께, 바닥 커버리지 = 바닥 두께/윗면 두께다. 컨포멀리티는 구조 안 최소 두께/최대 두께로 정의하며 1이면 완전 균일이다. 종횡비 AR = 깊이/폭이 커질수록 PVD는 측벽 커버리지가 먼저 무너지고, CVD는 율속 영역과 점착 계수에 따라 기울기가 갈리며, ALD는 사이클 수만으로 고종횡비 구조에서도 1에 가까운 값을 노릴 수 있는 것이 세 방식의 정량적 차이다. 갭필 평가는 여기서 한 걸음 더 나아가, 채우는 도중 입구가 닫히지 않는가(보이드·심이 없는가)를 본다.

**열산화 — 소모하며 자라는 막.** 표의 첫 줄인 열산화는 증착과 성격이 다르다. 재료를 위에 얹는 대신 기판의 Si 자체를 소모해 SiO₂로 바꾼다. 부피가 늘기 때문에 산화막 두께의 약 44%만큼 Si가 소모되고, 막과 기판의 경계는 원래 표면 아래로 내려간다. 덕분에 표면의 오염과 손상이 막 아래에 묻히고 계면이 깨끗해, 게이트 계면층처럼 품질이 중요한 자리에 쓴다.

성장 속도는 Deal과 Grove의 모델(1965)로 설명된다. 산화제가 이미 자란 막을 통과해 경계에 닿아야 반응이 계속되므로, 얇을 때는 표면 반응이 병목이라 두께가 시간에 비례해 자라고(선형), 두꺼워지면 확산이 병목이 되어 시간의 제곱근에 비례하게 느려진다(포물선). 건식(O₂)은 느리지만 치밀하고, 습식(H₂O)은 수 배 빠른 대신 막질이 조금 떨어져 두꺼운 필드·마스크 산화막에 쓴다.

&#91;embedded content: 열산화 성장 곡선 · Deal-Grove 선형-포물선 전이]

**Cu 전해도금의 "슈퍼필".** 도금액의 첨가제(가속제·억제제·평탄제)가 트렌치 바닥에서는 성장을 빠르게, 입구에서는 느리게 만들어 보이드 없이 아래부터 차오른다. 다마신과 TSV([[첨단 패키징]])가 이 원리에 기댄다.

메커니즘은 첨가제의 역할 분담으로 설명된다. 억제제(염소와 함께 작용하는 폴리에테르 계열)는 윗면과 입구에 흡착해 석출을 늦추고, 가속제(황 계열)는 바닥에 모여 석출을 빠르게 하며, 평탄제는 튀어나온 곳의 성장을 골라 늦춘다. 바닥이 차오를수록 가속제가 덮은 면적이 줄어들어 단위 면적당 가속 효과가 커지는 곡률 강화(CEAC) 모델이, 입구보다 바닥이 빨리 자라는 현상을 정량적으로 설명한다. 석출량 자체는 패러데이 법칙을 따라 전하량에 비례하므로 두께 제어는 전류×시간으로 한다. PVD Cu 시드 위에 이 도금을 올리고 [[CMP]]로 위를 깎아내는 흐름이 다마신 배선의 뼈대다.

**참고 논문**

- [General Relationship for the Thermal Oxidation of Silicon](https://doi.org/10.1063/1.1713945) — Deal & Grove, J. Appl. Phys. 36, 3770 (1965). 열산화 선형-포물선 모델의 원전

### 막질을 결정하는 요소

- **밀도와 미세구조** — 증착 원자가 표면에서 움직일 여유가 없을수록(저온, 이온 보조 없음) 막은 기둥 구조와 기공을 품어 밀도가 낮아진다. 온도와 이온 보조가 이를 메우는 손잡이며, 밀도는 습식 식각 속도(WER)와 굴절률로 간접 감시한다(측정은 [[엘립소미터]]·[[XRR]]).
- **응력** — 막이 자라며 생기는 내재 응력과, 식은 뒤 기판과의 열팽창 차이로 생기는 열 응력으로 나뉜다. 부호와 크기는 조성·온도·이온 충격으로 조절하며, 웨이퍼 휨에서 스토니(Stoney) 식으로 거꾸로 읽는다. 과한 응력은 크랙·박리와 소자 특성 이동으로 돌아온다.
- **조성과 불순물** — 전구체의 리간드가 다 떨어져 나가지 않으면 H·C·Cl이 막에 남는다. PECVD 질화막의 수소, LPCVD의 염소 잔류처럼 불순물은 밀도·WER·전기 특성을 함께 움직이므로, '막 종류'보다 '어떤 조건의 막인가'가 실무 단위다.

### 공정 윈도우와 트레이드오프

온도를 올리면 막질은 좋아지지만 열 예산이 소자 — 이미 만든 접합의 확산, 금속 배선, low-k — 를 공격한다. 속도를 올리면 물질전달 율속으로 넘어가 균일도와 컨포멀성이 무너진다. 갭필을 서두르면 심·보이드가 남고, 응력을 0으로 맞추려다 밀도를 잃기도 한다. 그래서 같은 SiO₂라도 고온 LPCVD, 저온 PECVD, 갭필 전용 FCVD·HDP가 공존한다 — 위 표의 행이 많은 것 자체가 트레이드오프의 증거다.

### 한계와 결함 모드

- **보이드·심** — 갭필 실패의 두 얼굴. 후공정 식각·[[CMP]]에서 열려 결함으로 드러난다.
- **크랙·박리** — 응력×두께가 한계를 넘을 때 생긴다. 두꺼운 막일수록 응력 예산이 먼저 바닥난다.
- **핀홀·입자** — 얇은 게이트·커패시터 유전체에서 치명적이라, 증착 전 세정과 챔버 입자 관리가 막질의 일부다([[세정]]).
- **계면 문제** — 접착이 나쁜 계면, 자연산화막 위 증착처럼 막 자체보다 경계가 특성을 정하는 경우가 많다.

## 관련 항목

- [[ALD (원자층 증착)]] — 한 층씩 쌓는 증착
- [[CMP]] — 쌓은 막을 평평하게 깎는 짝 공정
- [[실리콘 웨이퍼]] — 막이 올라가는 기판
- [[절연막]] — 증착으로 만드는 대표 막들

### 근거

- **교과서 전형값** — 방식별 온도 범위는 위 비교 표의 대략값이며, CVD의 율속 전이, PVD의 직진성, 미세구조와 온도의 관계 같은 메커니즘 서술은 박막 증착 교과서의 일반 설명을 따랐다.
- **문헌** — 열산화의 선형-포물선 모델과 Si 소모 비율(약 44%)은 Deal & Grove (1965)에, Cu 슈퍼필의 곡률 강화 설명은 CEAC 모델의 정설에 근거한다. ALD 컨포멀성의 정량 논의는 [[ALD (원자층 증착)]]와 그 참고 문헌(Cremers et al. 2019)이 맡는다.
- **속도론 절의 수치** — 직렬 저항 모델과 율속 전이는 CVD 교과서의 표준 모형이다. E_a ≈ 1.7 eV는 실란 LPCVD poly-Si의 교과서 전형값이고, "1°C에 약 2.5%"와 ECP "10 mA/cm²에서 약 220 nm/min"은 그 값들을 아레니우스 식·패러데이 법칙에 넣어 얻은 계산값이다. 점착 계수의 반사 그림과 재스퍼터의 각도 의존성은 박막 증착 교과서의 정성 서술 범위에서 썼다.

File: content/entries/process/film-planarization/epitaxy.md
---
title: 에피택시
en: Epitaxy
domain: process
topic: film-planarization
order: 3
tags: 에피, 선택 성장, SiGe, 소스/드레인, 초격자
---

> 에피택시는 단결정 기판 위에 그 결정 배열을 그대로 이어받는 단결정 막을 키우는 공정이다. 웨이퍼, 소스/드레인, GAA 초격자처럼 "결정이어야 하는 막"은 모두 이 공정으로 만든다.

## 개요

[[증착]]으로 쌓은 막은 대개 비정질이거나 다결정이다. 채널이나 소스/드레인처럼 전류가 결정 안을 지나야 하는 자리에는 결함 없는 단결정이 필요하다. 에피택시는 기판 표면의 원자 배열을 주형으로 삼아, 새로 붙는 원자가 같은 격자 자리에 정렬되게 한다. 그래서 기판과 막 사이에 결정 경계가 생기지 않는다.

기판과 같은 물질을 키우면 동종 에피(homoepitaxy, Si 위 Si)라 한다. 다른 물질을 키우면 이종 에피(heteroepitaxy, Si 위 SiGe)라 한다. 이종 에피에서는 두 물질의 격자 상수 차이가 막에 응력을 남긴다. 이 응력은 결함의 원인이 되지만, 잘 쓰면 채널 이동도를 높이는 도구가 된다.

## 어디에 쓰나

| 용도 | 무엇을 키우나 | 목적 | 관련 항목 |
| --- | --- | --- | --- |
| 에피 웨이퍼 | 기판 위 저농도 Si 층 | 결함이 적고 도핑을 제어한 소자층을 확보한다 | [[실리콘 웨이퍼]] |
| 소스/드레인 (선택 에피) | Si:P(n형), SiGe:B(p형) | 저항을 낮추고 채널에 응력을 건다 | [[FEOL]], [[반도체·채널 물질]] |
| GAA 초격자 | Si/SiGe 교대 적층 | Si는 채널, SiGe는 나중에 걷어 낼 희생층 | [[GAA 나노시트]] |
| FinFET 소스/드레인 | 핀 위 선택 성장 | 위와 같음. 패싯과 이웃 핀 에피의 병합이 생긴다 | [[FinFET]] |

## 공정 — 무엇이 막을 단결정으로 만드나

1. **전세정과 표면 준비**: 자연 산화막이나 오염이 한 층이라도 남으면 그 자리에서 결정 정렬이 끊겨 적층 결함이 생긴다. 습식 HF로 산화막을 벗기고 H로 끝맺은 표면을 만든다. 미세 구조에서는 NF₃/NH₃ 원격 플라즈마로 만든 염을 승화시켜 산화막을 걷는 건식 전세정을 쓴다([[AFS 화학]], [[세정]]). 이어서 수소 분위기 베이크로 남은 산화막을 마저 날린다.
2. **CVD 성장**: SiH₄·SiH₂Cl₂(Si 원료), GeH₄(Ge 원료), PH₃·B₂H₆(도펀트)를 수소 운반 기체에 실어 공급한다. 원료가 표면에서 분해되어 Si·Ge 원자가 격자 자리에 붙는다. 저온일수록 열 예산은 줄지만 성장 속도와 결정 품질을 확보하기 어렵다.
3. **선택 성장**: 소스/드레인처럼 Si가 드러난 곳에만 키우려면 HCl을 함께 흘린다. 산화막·질화막 위에서는 핵 생성이 늦기 때문에, HCl이 그 위에 막 생긴 핵을 식각해 없애는 동안 Si 위에서는 성장이 이어진다. 원료와 HCl의 비율로 선택성과 성장 속도를 맞춘다.

다른 경로로 **고상 에피(SPE)**가 있다. 이온주입으로 비정질이 된 층을 어닐하면, 아래 단결정을 씨앗 삼아 비정질-결정 경계가 위로 올라오며 재결정화된다([[어닐과 확산]]).

## 원리 — 응력, 임계 두께, 패싯

- **응력과 임계 두께**: Ge는 Si보다 격자 상수가 크다. 그래서 Si 위의 SiGe는 옆으로 눌린 채 기판 격자에 맞춰 자란다(가상 정합, pseudomorphic). 막이 두꺼워져 저장된 변형 에너지가 어느 한계를 넘으면, 계면에 미스핏 전위가 생기며 응력이 풀린다. 이 한계가 임계 두께이고, Ge 농도가 높을수록 얇아진다 [근거 대기 — Matthews–Blakeslee 모델 원전]. GAA 초격자의 SiGe 층 두께와 Ge 농도도 이 범위 안에서 정한다.
- **응력으로 이동도를 올린다**: p형 소스/드레인의 SiGe:B는 채널을 양옆에서 눌러 압축 응력을 걸고, 정공 이동도를 높인다. n형에는 반대로 인장 응력이 유리하다.
- **패싯**: 결정면마다 성장 속도가 다르다. 그래서 좁은 영역에서 키운 선택 에피는 느리게 자라는 면으로 둘러싸인 다면체 모양(패싯)이 된다. FinFET 소스/드레인의 다이아몬드 단면이 대표적이다. 패싯 모양은 컨택 면적과 이웃 핀 에피끼리 합쳐지는지를 좌우한다.

## 핵심 수치

| 지표 | 무엇을 정하나 | 값 |
| --- | --- | --- |
| 성장 온도 | 열 예산, 성장 속도, 결정 품질 | [근거 대기 — 교재 전형값] |
| SiGe Ge 농도와 임계 두께 | 응력 크기, 결함 생성 한계 | [근거 대기 — 원전 + 교재] |
| 소스/드레인 활성 도핑 농도 | 접촉·직렬 저항 | [근거 대기] |

> 근거 없는 수치는 넣지 않는다. GAA 초격자의 두께와 Ge 농도는 [[GAA 나노시트]] 항목의 수치와 출처를 통일한다.

## 산술로 보는 격자 불일치

SiGe의 격자상수는 Si(0.5431 nm)와 Ge(0.5658 nm) 사이를 Ge 비율 x에 따라 거의 직선으로 잇는다(Vegard 근사). 이 근사로 Si 기판 대비 격자 불일치를 **산술**하면 다음과 같다.

| Ge 비율 x | SiGe 격자상수 | Si 대비 불일치 |
| --- | --- | --- |
| 0.2 | 약 0.5476 nm | 약 0.84% |
| 0.3 | 약 0.5499 nm | 약 1.25% |
| 1.0 (Ge) | 0.5658 nm | 약 4.2% |

불일치가 클수록 막이 결함 없이 버틸 수 있는 임계 두께가 얇아진다. 그래서 응력을 크게 주려고 Ge를 늘리면 같은 두께에서 이완(전위 발생)이 먼저 일어나, 응력 크기와 두께 사이에서 타협하게 된다.

## 한계·결함 모드

- **적층 결함·전위**: 전세정 잔류물이나 임계 두께를 넘긴 막에서 생긴다. 누설과 소자 산포의 원인이 된다.
- **선택성 상실**: 절연막 위에 다결정 덩어리(너듈)가 생겨 단락이나 패턴 결함이 된다.
- **로딩·패턴 의존성**: 열린 Si 면적이 다르면 국부 성장 속도와 조성이 달라진다. 같은 칩 안에서 에피 두께가 흩어진다.
- **열 예산**: 성장 온도와 전세정 베이크가 이미 만든 도핑 분포나 게이트 스택에 영향을 준다. 공정 흐름에서 뒤로 갈수록 저온 에피가 필요한 이유다.

## 관련 항목

- [[증착]] — 비정질·다결정 막을 쌓는 CVD·PVD와의 차이
- [[GAA 나노시트]] — Si/SiGe 초격자 에피
- [[FinFET]] — 패싯과 에피 병합
- [[FEOL]] — 소스/드레인 에피의 순서
- [[반도체·채널 물질]] — Si:P, SiGe:B 소재
- [[실리콘 웨이퍼]] — 에피 웨이퍼
- [[AFS 화학]] · [[세정]] — 에피 전 산화막 제거
- [[어닐과 확산]] — 고상 에피(SPE) 재결정화
- [[리세스와 채널 릴리스]] — 파내는 쪽(리세스)과 키우는 쪽(에피)의 짝

## 근거

- [근거 대기] 교재: Plummer, Deal & Griffin, *Silicon VLSI Technology*의 에피택시 장 (장 번호는 대조한 뒤 기입)
- [근거 대기] 임계 두께: Matthews & Blakeslee (1974), *J. Cryst. Growth* — DOI는 Crossref로 대조한 뒤 기입
- [근거 대기] 선택 SiGe 소스/드레인 응력 공학 대표 논문 1편
- 격자 불일치 표는 Si·Ge 격자상수와 Vegard 근사에 따른 산술이다.
- 임계 두께(misfit 전위): Matthews & Blakeslee, "Defects in epitaxial multilayers I. Misfit dislocations", J. Cryst. Growth 27, 118–125 (1974), [doi:10.1016/0022-0248(74)90424-2](https://doi.org/10.1016/0022-0248(74)90424-2) (선정·대조: Joy).
- SiGe 소스/드레인 응력 공학: Thompson, Armstrong, Auth et al., "A 90-nm logic technology featuring strained-silicon", IEEE Trans. Electron Devices 51, 1790–1797 (2004), [doi:10.1109/TED.2004.836648](https://doi.org/10.1109/TED.2004.836648) (선정·대조: Joy).
