Repository: cudissm-del/semiconductor-notes

# 반도체 공정 강의노트

패터닝부터 HBM까지, 반도체가 만들어지는 구조와 공정을 22개 장으로 정리한 학습용 사이트입니다.

**사이트:** https://cudissm-del.github.io/semiconductor-notes/

## 홈 대시보드

작업실 현황과 주요 링크를 모은 허브 페이지입니다.

**대시보드 주소:** https://cudissm-del.github.io/semiconductor-notes/home/

- 현황 자동 표시 — 항목 수, 기본형·심화형 수, 영역별 분포, 최근 갱신 항목, 빌드 기준 커밋 (`tools/build_home.mjs`가 빌드 때마다 `tools/audit.py`와 git log로 다시 셉니다)
- 링크 타일 — 백과, 강의노트, 논문 DB, 안건 보드 등 (`home/links.json`에서 관리)

## 반도체 백과 (v2)

위 강의노트를 항목 단위 위키로 재편한 지식창고입니다.

**백과 주소:** https://cudissm-del.github.io/semiconductor-notes/v2/

- 영역 4개(공정 · 구조·재료 · 계측·분석 · 원리·운영) > 주제 21개 > 항목 112개, 3단 구조 (2026-11-02 기준)
- 등급 2단 — 기본형 112/112 · 심화형 16/112. 심화형은 통합 표, 재구성 그림, 원문 수치 위치를 갖춘 항목입니다
- 항목 사이 위키 링크 1,368개, 역링크와 이전/다음 항목 이동
- 영역·주제를 가로지르는 태그 59개, 항목 검색, 즐겨찾기(브라우저에 저장)
- 빌드: `content/entries/`의 항목 마크다운을 `build2.mjs`가 `v2/`로 변환 (`node build2.mjs`), 설계 문서는 `DESIGN.md`

## 기능

- 파트별 목차와 현재 위치 표시, 모바일 메뉴
- 용어·내용 검색 (`/` 키로 바로 검색)
- 본문의 "11장", "4-4장" 같은 참조를 누르면 해당 위치로 이동
- 밑줄 친 약어에 마우스를 올리거나 탭하면 풀이 표시, 부록 A 용어 사전
- 장마다 "읽음" 체크와 학습 진행률 (브라우저에 저장)
- 그림 클릭 시 확대, 다크 모드

## 구조

| 경로 | 내용 |
| --- | --- |
| `content/notes.md` | 원본 — Claude 문서 "반도체 공정 기초: 구조 · 공정 · 물질"을 마크다운으로 내보낸 것 |
| `src/diagrams.jsx`, `src/figs/` | 그림 25개 (빌드 시 정적 SVG로 변환). 이 밖에 Wikimedia Commons 자유 라이선스 이미지 16개를 본문에서 불러옴 |
| `src/glossary.js` | 용어 사전 |
| `src/template.html`, `src/site.css`, `src/site.js` | 페이지 틀, 스타일, 동작 |
| `build.mjs` | 강의노트 빌드 스크립트 → `index.html` |
| `index.html`, `search-index.json`, `assets/` | GitHub Pages가 그대로 서비스하는 결과물 |
| `content/entries/` | 백과 항목 원본 (영역/주제/항목 마크다운) |
| `DESIGN.md` | 백과 설계 (분류 체계·등급·빌드 규칙) |
| `build2.mjs`, `src/wiki.css` | 백과 빌드 스크립트와 스타일 → `v2/` |
| `v2/` | 백과 결과물 (GitHub Pages가 `/v2/`로 서비스) |
| `home/links.json`, `tools/build_home.mjs` | 홈 대시보드 링크 목록과 빌더 → `home/index.html` |
| `tools/audit.py` | 항목 등급 감사 (기본형·심화형 형식 요건 점검) |

## 업데이트 방법

**Claude와 함께 (기본)** — 원본 Claude 문서를 고치거나 새 장을 추가한 뒤, Claude에게 이 저장소 이름과 함께 "사이트 업데이트해줘"라고 하면 문서를 다시 내보내 빌드하고 커밋·푸시합니다. 새 그림이 생겼다면 `src/diagrams.jsx`에 함께 추가합니다.

**직접 할 때**

```bash

# content/notes.md 를 새로 내보낸 마크다운으로 교체한 뒤
npm install
npm run build        # 강의노트 + 홈 대시보드
node build2.mjs      # 백과 (v2)
git add -A && git commit -m "노트 업데이트" && git push
```

푸시 후 1~2분 안에 GitHub Pages가 사이트를 갱신합니다.

File: content/entries/process/patterning/lithography.md
---
title: 리소그래피
en: Lithography
domain: process
topic: patterning
order: 0
hub: true
tags: 패터닝, 해상도, PR
---

> 빛으로 감광막에 패턴을 새겨 이후 공정의 모양을 정하는 공정. 해상도를 정하는 세 변수부터 공정 순서까지.

## 개요

패터닝은 회로 모양을 감광막(PR)에 새기고(노광) 식각으로 아래 막에 옮기는 과정이다. 한 번에 찍을 수 있는 최소 선폭(해상도)이 수십 년간 미세화 속도를 정해 왔다.

리소그래피는 팹에서 가장 많이 반복되는 공정 단위이기도 하다. 층마다 "코팅 → 노광 → 현상 → 검사"가 돌아가고, 그 사이사이에 [[건식 식각]]·[[증착]]·[[CMP]]가 끼는 구조가 [[반도체 제조 전체 흐름]]의 기본 리듬이다. 이 항목은 총론이다 — 노광 원리와 해상도 식, 광원의 진화, 레지스트 화학, 해상도 향상 기술을 한곳에 정리하고, 세부 기술인 [[EUV]]·[[High-NA EUV]]·[[멀티패터닝]]은 각 항목으로 넘긴다.

### 해상도를 정하는 세 변수

```latex
\mathrm{CD} = k_1 \cdot \frac{\lambda}{\mathrm{NA}}
```

- **λ (파장) 줄이기** — KrF 248nm → ArF 193nm → EUV 13.5nm.
- **NA (개구수) 키우기** — 렌즈가 빛을 모으는 각도. ArF 액침(물)은 NA 1.35, EUV는 0.33 → High-NA 0.55.
- **k₁ 낮추기** — 공정 난이도 계수. OPC(광 근접 보정), 위상반전 마스크, 변형 조명, 멀티패터닝으로 낮춘다.

| 세대 | 광원 파장 | NA | 단일 노광 해상도(하프피치, 대략) | 비고 |
| --- | --- | --- | --- | --- |
| KrF | 248nm | \~0.8 | 100nm대 | 성숙 노드, 비임계층 |
| ArF 건식 | 193nm | \~0.93 | 60nm대 | — |
| ArF 액침 | 193nm | 1.35 | \~38nm | 멀티패터닝으로 10nm급 노드까지 확장 |
| EUV | 13.5nm | 0.33 | \~13nm | 7nm급부터 임계층 양산 |
| High-NA EUV | 13.5nm | 0.55 | \~8nm | 2nm 이하 로직, 2027년 이후 양산 적용 |

## 원리

### 투영 광학 — 축소해 찍는다

양산 노광기는 마스크(레티클) 패턴을 웨이퍼에 그대로 찍지 않고 축소 투영한다. DUV 스캐너의 표준 축소는 4배 — 마스크 위 패턴이 4배 크므로 마스크 제작 오차와 결함의 영향이 1/4로 줄고, 마스크 CD 관리가 웨이퍼 CD보다 느슨해진다. 웨이퍼 스테이지가 스캔 방향으로 움직이며 샷(shot)을 이어 붙이는 step-and-scan 방식이 현행 표준이고, 초기 step-and-repeat(스테퍼)보다 큰 필드와 높은 오버레이를 얻는다.

- **NA의 정의** — NA = n·sinθ. 렌즈가 받아들이는 최대 각도 θ와 렌즈-웨이퍼 사이 매질의 굴절률 n으로 정해진다. 공기(n≈1)에서는 NA가 1을 넘을 수 없어 ArF 건식은 약 0.93에서 멈췄고, 물(n≈1.44, 193nm에서)을 넣은 액침에서 1.35까지 올랐다.
- **결상** — 마스크를 통과·반사한 빛의 회절 차수를 투영 렌즈가 얼마나 모아 재결합시키는지가 상의 콘트라스트를 정한다. 피치가 줄면 회절 각도가 커져 고차 회절광이 렌즈 밖으로 새고, 상은 흐려진다. 해상도 식의 k₁은 이 회절 수집 효율과 조명·마스크 기술의 종합 성적이다. 이론 하한은 주기 패턴 기준 k₁ = 0.25다.

### 초점심도(DOF)와 공정 윈도우

```latex
\mathrm{DOF} = k_2 \cdot \frac{\lambda}{\mathrm{NA}^2}
```

NA를 올리면 해상도는 1/NA로 좋아지지만 DOF는 1/NA²로 좁아진다. 웨이퍼 표면 단차·휨·레지스트 두께 산포가 DOF 안에 들어와야 하므로, 고NA 세대는 평탄화([[CMP]])와 포커스 제어가 함께 빡빡해진다. ArF 액침(λ/NA² ≈ 106nm)과 EUV 0.33NA(≈124nm)의 DOF 스케일이 비슷한 것은 EUV 설계의 의도된 균형이며, [[High-NA EUV]]에서는 이 균형이 깨지는 것이 핵심 난제다.

실무의 공정 윈도우는 CD를 스펙 안에 넣는 (도즈, 포커스) 조합의 영역으로 그린다. 포커스에 따른 CD 곡선(Bossung 곡선), 허용 도즈 변동폭인 노광 위도(exposure latitude), 마스크 오차가 웨이퍼 CD 오차로 증폭되는 비율인 MEEF(mask error enhancement factor)가 윈도우를 수치화하는 지표다. k₁이 낮아질수록 MEEF는 커져, 마스크 CD 오차 1nm가 웨이퍼에서 그 이상으로 찍힌다.

### 광원의 진화

| 광원 | 파장 | 방식 | 세대 위치 |
| --- | --- | --- | --- |
| g-line | 436nm | 수은 램프 스펙트럼선 | 초기 스테퍼 |
| i-line | 365nm | 수은 램프 스펙트럼선 | 성숙 노드·후공정·패키징에 현역 |
| KrF | 248nm | 엑시머 레이저 | CAR 도입 세대 |
| ArF | 193nm | 엑시머 레이저 | 건식 → 액침으로 연장 |
| ArF 액침 | 193nm (물 속 유효 파장 단축) | 렌즈-웨이퍼 사이 물 | NA 1.35, 멀티패터닝과 결합해 장기 주력 |
| EUV | 13.5nm | Sn LPP 플라즈마 | [[EUV]] 항목 참조 |

진화의 패턴은 "파장을 줄이기 어려우면 매질과 공정으로 버틴다"다. ArF에서 EUV로 넘어가기까지 약 15년 동안 업계는 액침과 [[멀티패터닝]]으로 버텼고, 그 유산으로 지금도 비임계층의 대부분은 DUV가 찍는다. 층별로 EUV를 쓸지 DUV 멀티패터닝으로 버틸지는 해상도가 아니라 층당 비용이 정한다.

### 스캐너 구조 개요

스캐너는 광원 → 조명계(빛을 균일하게, 조명 모드별로 각도 분포를 만들어 전달) → 레티클 스테이지 → 투영 광학계 → 웨이퍼 스테이지의 열이다. 웨이퍼 쪽에는 노광 전 웨이퍼의 높이 지도와 정렬 마크를 재는 계측 스테이지를 따로 두는 듀얼 스테이지 구조가 표준이라, 한 웨이퍼를 재는 동안 다른 웨이퍼를 노광해 처리량과 정밀도를 동시에 얻는다. DUV는 굴절 렌즈(석영·CaF₂), EUV는 반사 거울이 투영 광학계를 이루는 점이 다를 뿐, 스테이지·정렬·포커스 제어의 골격은 세대를 관통한다.

### 리소그래피 공정 순서

1. 표면 처리 → BARC(반사방지막) 코팅 → PR 코팅
2. 소프트 베이크 — 용매 제거
3. 노광 — 마스크 패턴을 축소 투영
4. PEB(노광 후 베이크) — 화학증폭형 레지스트(CAR)의 산 확산·반응
5. 현상 → 하드 베이크 → CD·오버레이 검사
6. 식각으로 하부막에 전사 → PR 제거(애싱·스트립)

**\[이미지\]** [i-line(365 nm) 스테퍼 — 마스크 패턴을 축소해 웨이퍼의 한 영역씩 반복 노광하는 장비](https://commons.wikimedia.org/wiki/File:Autostep_i-line_stepper.jpg) · a13ean, CC BY-SA 3.0

순서에서 노광 다음의 PEB와 현상이 CAR에서는 노광만큼 중요하다. 상(像)은 노광으로 잠상(latent image)만 생기고, 실제 용해도 패턴은 PEB의 화학 반응이 완성하기 때문이다.

### 레지스트 화학 — CAR 증폭 메커니즘

화학증폭형 레지스트(CAR)는 KrF 세대부터의 표준이다. 구성은 베이스 수지(보호기로 용해도를 잠근 고분자) + 광산발생제(PAG) + 퀀처(quencher, 산을 중화하는 염기) + 용매다.

1. **노광** — 광자가 PAG를 분해해 산을 만든다. 광자 1개가 만드는 것은 산 분자 1개 안팎에 불과하다.
2. **PEB** — 열로 산이 확산하며 보호기를 촉매적으로 떼어낸다. 산은 반응에서 소모되지 않으므로 분자 1개가 보호기 수십~수백 개를 처리한다 — 이 촉매 연쇄가 "증폭"이며, 적은 광자로도 용해도 차이를 크게 만드는 감도의 원천이다.
3. **현상** — 보호기가 떨어진 영역과 남은 영역의 알칼리 현상액(TMAH) 용해도 차이로 패턴이 선다(포지티브 톤 기준).

증폭의 대가는 블러다. 산이 확산하는 거리(수 nm~10nm대)가 곧 상의 흐림이며, 해상도와 감도가 맞바뀌는 RLS 트레이드오프의 CAR 버전이다([[EUV]]의 RLS 절 참조). 퀀처는 산 확산을 국소적으로 끊어 콘트라스트를 되찾는 역할을 하고, PEB 온도는 확산 길이를 지수적으로 바꾸므로 PEB 플레이트의 온도 균일도(0.1°C 단위 관리)가 곧 CD 균일도다. 노광 후 PEB까지의 지연 시간 중 공기 중 염기성 오염이 산을 중화하는 문제(환경 안정성)도 CAR 운용의 관리 항목이다.

비화학증폭형인 초기 i-line 레지스트(novolak + DNQ)는 광자가 직접 용해 억제제를 분해하는 1:1 반응이라 감도가 낮았고, CAR의 도입이 엑시머 레이저의 낮은 출력을 감당 가능하게 만든 전환점이었다.

## 핵심 수치·조건 표

| 항목 | 전형값·조건 | 비고 |
| --- | --- | --- |
| 축소 배율 | 4배 (DUV·EUV 0.33NA) | [[High-NA EUV]]는 아나모픽 4×/8× |
| k₁ 이론 하한 | 0.25 (주기 패턴) | 양산 임계층은 이보다 위에서 운용 |
| ArF 액침 NA | 1.35 (물 n≈1.44) | DUV의 최종 NA |
| DOF 스케일 | λ/NA² — ArF 액침·EUV 0.33 모두 약 100nm대 | k₂를 곱한 실효 윈도우는 더 좁음 |
| 현상액 | TMAH 알칼리 수용액 | 포지티브 톤 표준 |
| PEB 관리 | 온도 균일도 0.1°C 단위 | 산 확산 길이가 CD로 직결 |
| CD 측정 | [[CD-SEM]] (인라인 표준), [[OCD]] (3차원 형상) | 계측 항목 참조 |
| 오버레이 | 층간 정렬 오차, 첨단 노드에서 nm 단위 예산 | 마크 계측 + 스테이지 제어로 관리 |

## 공정 윈도우·트레이드오프

### 해상도 향상 기술(RET)

k₁을 낮추는 기술 묶음으로, 해상도 식의 분자·분모를 바꾸지 않고 도달 피치를 끌어내린다.

- **OPC(광 근접 보정)** — 회절과 공정 비선형성 때문에 마스크 그대로는 설계 모양이 안 찍힌다는 전제에서, 마스크 모양을 미리 왜곡해 두는 보정이다. 선 끝을 늘이고(hammerhead), 모서리에 세리프를 붙이고, 규칙 기반에서 출발해 지금은 상 시뮬레이션으로 검증하는 모델 기반 OPC와 보조 패턴(SRAF, 찍히지 않는 가는 선을 넣어 주변 회절 환경을 맞추는 패턴)이 표준이다. 극단에서는 역리소그래피(ILT)처럼 마스크 모양 자체를 계산으로 푼다.
- **위상반전 마스크(PSM)** — 이웃 패턴을 통과한 빛의 위상을 180° 어긋나게 해, 경계에서 상쇄 간섭으로 어두운 선을 강제하는 교대형(alternating)과, 흡수율을 낮춘 감쇠형(attenuated, 누설광의 위상 간섭으로 콘트라스트 개선)이 있다. 교대형은 위상 충돌(어긋날 수 없는 패턴 배치) 문제 때문에 레이아웃 제약이 크고, 감쇠형이 널리 쓰인다.
- **오프액시스 조명(OAI)** — 조명을 광축에서 비켜 쏘면(환형·이극 dipole·사극 quadrupole) 0차와 1차 회절광이 렌즈 양쪽으로 대칭하게 들어가 콘트라스트와 DOF가 함께 좋아진다. 특정 피치·방향에만 최적이라 방향별로 조명을 바꾸는 소스-마스크 동시 최적화(SMO)로 발전했다.

RET의 공통 대가는 마스크 복잡도와 제작·검사 비용, 그리고 레이아웃 자유도의 제약이다. "찍히는 모양"을 위해 설계 규칙이 조명·OPC가 감당 가능한 패턴만 허용하는 방향으로 co-design된다.

### 오버레이와 CD 균일도

- **오버레이(overlay)** — 이번 층 패턴이 아래층 패턴에 대해 어긋난 양이다. 미세화보다 느리게 줄어드는 경향이 있어, 첨단 노드에서는 해상도보다 오버레이가 먼저 한계가 되는 층이 나온다. [[멀티패터닝]]의 LELE처럼 한 층을 두 노광으로 나누면 그 사이 오버레이가 곧 CD·피치 오차가 된다.
- **CD 균일도(CDU)** — 웨이퍼 내·샷 내·웨이퍼 간 CD 산포의 합이다. 기여 인자는 도즈·포커스 산포, 마스크 CD 산포(MEEF로 증폭), PEB 온도, 현상 균일도, 뒤이은 식각의 전사 편차까지 이어진다. 인라인 [[CD-SEM]] 측정값을 되먹여 도즈를 샷별로 보정하는 APC(advanced process control)가 표준 운용이다.
- 두 지표 모두 평균이 아니라 산포(3σ)와 최악 조건으로 관리한다. 스펙 중심에 있어도 산포가 크면 수율 꼬리에서 죽는다 — 이 관점은 [[수율 모델]]과 이어진다.

## 한계·결함 모드

- **패턴 붕괴(pattern collapse)** — 현상·린스 후 건조할 때 모세관 힘이 가는 레지스트 벽을 넘어뜨리는 결함. 종횡비(높이/선폭)가 클수록 심해 얇은 레지스트를 강제하고, 이는 흡수·식각 내성과 맞바뀐다.
- **브리징·잔사** — 노광 부족·포커스 이탈·현상 부족 자리에서 선 사이가 붙거나 바닥에 잔사(scum)가 남는다. 반대로 과노광·과현상은 선 끊김과 CD 감소를 만든다. 윈도우 밖 동작은 대부분 이 두 방향 중 하나로 나타난다.
- **LER/LWR** — 선 가장자리·선폭의 거칠기. CAR에서는 산 확산과 고분자 단위의 통계가, EUV에서는 광자 통계가 지배 인자다(상세는 [[EUV]]). 거칠기는 식각 전사 뒤에도 남는다.
- **마스크 기인 반복 결함** — 마스크 결함·입자는 모든 샷에 같은 자리에 찍히는 반복 결함이 되므로, 웨이퍼의 무작위 결함과 구분해 관리한다. 펠리클(투과형 DUV에서는 표준)이 입자 결함의 1차 방어다.
- **포커스 이탈** — 웨이퍼 휨·단차·척 이물로 DOF를 벗어나면 샷 단위로 CD가 무너진다. 레벨링 계측과 평탄화 공정이 이를 막는 구조적 대책이다.

## 관련 항목

- [[멀티패터닝]] — 한 번에 못 찍을 때 나눠 찍기
- [[EUV]] — 13.5 nm 극자외선 노광
- [[High-NA EUV]] — NA 0.55 세대
- [[CD-SEM]] — CD·오버레이의 인라인 계측
- [[OCD]] — 광학식 3차원 형상 계측
- [[건식 식각]] — 레지스트 패턴을 아래 막으로 전사

## 근거

- 해상도·DOF 식, NA·k₁의 범위, CAR의 산 촉매 메커니즘, RET(OPC·PSM·OAI)의 원리는 리소그래피 교재의 전형 서술에 근거한다: *Fundamentals of Microelectronics / Microlithography* 계열 교재와 Mack, *Fundamental Principles of Optical Lithography* 등 일반 서술.
- 세대별 파장·NA·해상도 표의 값은 기존 본문의 표를 보존한 것이며 교재 전형값 범위와 일치한다. 보유 논문(ALE·AFS 계열)의 실측값은 이 항목에 사용하지 않았다.
- 화학 증폭 레지스트(CAR)의 표준 총론: Ito, "Chemical amplification resists for microlithography", Adv. Polym. Sci. 172, 37–245 (2005), [doi:10.1007/b97574](https://doi.org/10.1007/b97574) (선정·대조: Joy). 해상도·DOF 식과 RET는 위 Mack 교재가 근거이고, 이 총론은 CAR 절의 근거다.
