Repository: cudissm-del/semiconductor-notes

# 반도체 공정 강의노트

패터닝부터 HBM까지, 반도체가 만들어지는 구조와 공정을 22개 장으로 정리한 학습용 사이트입니다.

**사이트:** https://cudissm-del.github.io/semiconductor-notes/

## 홈 대시보드

작업실 현황과 주요 링크를 모은 허브 페이지입니다.

**대시보드 주소:** https://cudissm-del.github.io/semiconductor-notes/home/

- 현황 자동 표시 — 항목 수, 기본형·심화형 수, 영역별 분포, 최근 갱신 항목, 빌드 기준 커밋 (`tools/build_home.mjs`가 빌드 때마다 `tools/audit.py`와 git log로 다시 셉니다)
- 링크 타일 — 백과, 강의노트, 논문 DB, 안건 보드 등 (`home/links.json`에서 관리)

## 반도체 백과 (v2)

위 강의노트를 항목 단위 위키로 재편한 지식창고입니다.

**백과 주소:** https://cudissm-del.github.io/semiconductor-notes/v2/

- 영역 4개(공정 · 구조·재료 · 계측·분석 · 원리·운영) > 주제 21개 > 항목 112개, 3단 구조 (2026-11-02 기준)
- 등급 2단 — 기본형 112/112 · 심화형 16/112. 심화형은 통합 표, 재구성 그림, 원문 수치 위치를 갖춘 항목입니다
- 항목 사이 위키 링크 1,368개, 역링크와 이전/다음 항목 이동
- 영역·주제를 가로지르는 태그 59개, 항목 검색, 즐겨찾기(브라우저에 저장)
- 빌드: `content/entries/`의 항목 마크다운을 `build2.mjs`가 `v2/`로 변환 (`node build2.mjs`), 설계 문서는 `DESIGN.md`

## 기능

- 파트별 목차와 현재 위치 표시, 모바일 메뉴
- 용어·내용 검색 (`/` 키로 바로 검색)
- 본문의 "11장", "4-4장" 같은 참조를 누르면 해당 위치로 이동
- 밑줄 친 약어에 마우스를 올리거나 탭하면 풀이 표시, 부록 A 용어 사전
- 장마다 "읽음" 체크와 학습 진행률 (브라우저에 저장)
- 그림 클릭 시 확대, 다크 모드

## 구조

| 경로 | 내용 |
| --- | --- |
| `content/notes.md` | 원본 — Claude 문서 "반도체 공정 기초: 구조 · 공정 · 물질"을 마크다운으로 내보낸 것 |
| `src/diagrams.jsx`, `src/figs/` | 그림 25개 (빌드 시 정적 SVG로 변환). 이 밖에 Wikimedia Commons 자유 라이선스 이미지 16개를 본문에서 불러옴 |
| `src/glossary.js` | 용어 사전 |
| `src/template.html`, `src/site.css`, `src/site.js` | 페이지 틀, 스타일, 동작 |
| `build.mjs` | 강의노트 빌드 스크립트 → `index.html` |
| `index.html`, `search-index.json`, `assets/` | GitHub Pages가 그대로 서비스하는 결과물 |
| `content/entries/` | 백과 항목 원본 (영역/주제/항목 마크다운) |
| `DESIGN.md` | 백과 설계 (분류 체계·등급·빌드 규칙) |
| `build2.mjs`, `src/wiki.css` | 백과 빌드 스크립트와 스타일 → `v2/` |
| `v2/` | 백과 결과물 (GitHub Pages가 `/v2/`로 서비스) |
| `home/links.json`, `tools/build_home.mjs` | 홈 대시보드 링크 목록과 빌더 → `home/index.html` |
| `tools/audit.py` | 항목 등급 감사 (기본형·심화형 형식 요건 점검) |

## 업데이트 방법

**Claude와 함께 (기본)** — 원본 Claude 문서를 고치거나 새 장을 추가한 뒤, Claude에게 이 저장소 이름과 함께 "사이트 업데이트해줘"라고 하면 문서를 다시 내보내 빌드하고 커밋·푸시합니다. 새 그림이 생겼다면 `src/diagrams.jsx`에 함께 추가합니다.

**직접 할 때**

```bash

# content/notes.md 를 새로 내보낸 마크다운으로 교체한 뒤
npm install
npm run build        # 강의노트 + 홈 대시보드
node build2.mjs      # 백과 (v2)
git add -A && git commit -m "노트 업데이트" && git push
```

푸시 후 1~2분 안에 GitHub Pages가 사이트를 갱신합니다.

File: content/entries/process/deposition.md
---
title: 증착
en: Deposition
cat: process
sub: 증착·성막
tags: CVD, PVD, 도금
---

> 기판 위에 막을 올리는 방법들의 비교 — CVD·PVD·전해도금·열산화를 단차 피복, 막질, 온도로 가른다.

증착 방식은 "얼마나 고르게 덮는가(컨포멀성)", "몇 도에서 하는가(열 예산)", "막질이 어떤가"의 세 축으로 고른다. 같은 SiO₂라도 STI 갭필, 스페이서, BEOL 층간막은 각각 다른 방식으로 올린다.

| 방식 | 원리 | 온도(대략) | 컨포멀성 | 대표 용도 |
| --- | --- | --- | --- | --- |
| 열산화 | Si 표면을 O₂·H₂O로 직접 산화 | 800\~1100°C | 우수 (Si 소모) | 게이트 계면층, 패드 산화막 |
| LPCVD | 저압·고온에서 기체 반응 | 600\~800°C | 좋음 | poly-Si, SiN 하드마스크, 고품질 산화막 |
| PECVD | 플라즈마로 반응을 도와 저온 증착 | 200\~400°C | 보통 | BEOL 층간막·식각정지막, low-k, 패시베이션 |
| HDP-CVD | 고밀도 플라즈마로 증착과 스퍼터를 동시에 | \~400°C | 바닥 위주 | 구세대 STI·PMD 갭필 |
| FCVD (유동성 CVD) | 액체처럼 흐르는 막을 채운 뒤 경화 | 저온 + 경화 | 갭필 특화 | 미세 STI·핀 사이 갭필 |
| PVD (스퍼터) | 타깃을 이온으로 때려 원자를 날려 보냄 | 상온\~수백°C | 낮음 (직진성) | 금속 배리어·라이너·시드, Al 패드 |
| ALD | 자기제한 반응을 한 층씩 반복 | 상온\~400°C | 최고 | HfO₂, TiN, 스페이서, 라이너, 3D NAND ONO |
| 에피택시 | 기판 결정을 따라 단결정 성장 | 500\~800°C | 결정면 의존 | Si/SiGe 초격자, S/D 에피 |
| 전해도금 (ECP) | 전해액에서 Cu를 전기화학적으로 석출 | 상온 | 바닥부터 채움 | Cu 배선·TSV 매립 |

**평가 지표**

- **스텝 커버리지 / 컨포멀성** — 구조의 윗면·측벽·바닥 두께 비율. 종횡비가 클수록 ALD 외에는 어렵다.
- **갭필** — 좁은 틈을 빈 곳 없이 채우는가. 입구가 먼저 막히면(오버행) 속에 보이드가 생기고, 양 벽이 만나는 자리엔 심(seam)이 남는다.
- **막질** — 밀도, 불순물(H, C, Cl), 습식 식각 속도(WER), 절연 파괴 전압.
- **응력** — 압축·인장 응력은 웨이퍼 휨과 소자 이동도에 영향을 준다(SiN 응력 라이너는 이를 일부러 쓴다).

&#91;embedded content: 증착 방식별 스텝 커버리지 · PVD · CVD · ALD\]

**열산화 — 소모하며 자라는 막.** 표의 첫 줄인 열산화는 증착과 성격이 다르다. 재료를 위에 얹는 대신 기판의 Si 자체를 소모해 SiO₂로 바꾼다. 부피가 늘기 때문에 산화막 두께의 약 44%만큼 Si가 소모되고, 막과 기판의 경계는 원래 표면 아래로 내려간다. 덕분에 표면의 오염과 손상이 막 아래에 묻히고 계면이 깨끗해, 게이트 계면층처럼 품질이 중요한 자리에 쓴다.

성장 속도는 Deal과 Grove의 모델(1965)로 설명된다. 산화제가 이미 자란 막을 통과해 경계에 닿아야 반응이 계속되므로, 얇을 때는 표면 반응이 병목이라 두께가 시간에 비례해 자라고(선형), 두꺼워지면 확산이 병목이 되어 시간의 제곱근에 비례하게 느려진다(포물선). 건식(O₂)은 느리지만 치밀하고, 습식(H₂O)은 수 배 빠른 대신 막질이 조금 떨어져 두꺼운 필드·마스크 산화막에 쓴다.

&#91;embedded content: 열산화 성장 곡선 · Deal-Grove 선형-포물선 전이]

**Cu 전해도금의 "슈퍼필".** 도금액의 첨가제(가속제·억제제·평탄제)가 트렌치 바닥에서는 성장을 빠르게, 입구에서는 느리게 만들어 보이드 없이 아래부터 차오른다. 다마신과 TSV(17·18장)가 이 원리에 기댄다.

**참고 논문**

- [General Relationship for the Thermal Oxidation of Silicon](https://doi.org/10.1063/1.1713945) — Deal & Grove, J. Appl. Phys. 36, 3770 (1965). 열산화 선형-포물선 모델의 원전

## 관련 항목

- [[ALD (원자층 증착)]] — 한 층씩 쌓는 증착
- [[실리콘 웨이퍼]] — 막이 올라가는 기판

File: content/entries/process/dry-etch.md
---
title: 건식 식각
en: Dry Etching
cat: process
sub: 식각
tags: 플라즈마, 이방성, 선택비
---

> 플라즈마의 이온과 라디칼로 막을 깎는 식각. 수직 측벽(이방성)과 선택비가 어떤 메커니즘에서 나오는지.

### 개요

건식 식각은 진공 챔버에서 플라즈마가 만든 이온·라디칼로 막을 제거하는 공정으로, 마스크 패턴을 아래 막에 옮기는 패터닝의 실체다. 습식 식각은 싸고 빠르지만 옆으로도 파고드는 등방성이라 미세 패턴의 선폭(CD)을 지킬 수 없게 되면서, 로직·메모리의 주력 식각은 건식으로 넘어왔다. 평가는 다섯 축으로 한다 — 식각 속도, 선택비(깎을 막 ÷ 남길 막의 속도 비), 이방성(수직 속도 ÷ 측면 속도), 웨이퍼 내 균일도, 그리고 손상. 이 다섯은 서로 트레이드오프 관계라, 공정 개발은 어느 하나를 극대화하는 일이 아니라 자리마다 필요한 조합을 고르는 일이다. 플라즈마 자체의 구성과 성질은 [[플라즈마 기초]], 챔버·전원 같은 하드웨어는 [[식각 장비]]가 맡고, 이 항목은 웨이퍼 표면에서 일어나는 반응과 형상 제어를 다룬다. 원자층 단위까지 정밀도를 민 극단은 [[ALE (원자층 식각)]]다.

### 세 가지 식각 메커니즘

1. **화학적 식각** — 라디칼만으로 반응(예: F + Si → SiF₄↑). 등방성, 선택비 높음, 손상 없음. 원격 플라즈마, 습식 식각이 여기에 속한다.
2. **물리적 스퍼터링** — 이온 충돌로 원자를 튕겨냄. 이방성이지만 느리고 선택비가 거의 없다.
3. **이온 보조 화학 식각 (RIE의 본질)** — 라디칼이 표면을 약하게 만들고 이온이 그 층을 걷어낸다. 이온이 닿는 바닥만 빠르게 깎이므로 이방성과 속도를 동시에 얻는다.

&#91;embedded content: 이온-라디칼 시너지 · Coburn & Winters (1979) 재구성\]

이 시너지를 처음 분명하게 보인 것이 Coburn과 Winters(1979)의 빔 실험이다. Si에 XeF₂ 가스만 흘리면 화학 식각이 느리게 일어나고, Ar⁺ 이온만 쏘면 스퍼터링으로 거의 깎이지 않는다. 그런데 둘을 동시에 쓰면 두 값의 합보다 훨씬 빠르게 깎였다. 오늘날의 RIE와 ALE는 모두 이 원리 위에 서 있다.

세 메커니즘을 가르는 기준은 두 가지다. 첫째, **생성물이 휘발성인가** — 화학 식각은 반응 생성물이 기체로 떠나야만 계속 진행되므로, 막마다 통하는 화학이 정해져 있다(아래 선택비 절). 둘째, **이온 에너지가 스퍼터 문턱을 넘는가** — 문턱(원자를 튕겨내는 데 필요한 최소 에너지, 대략 수십 eV) 아래에서는 이온이 원자를 떼어내지 못하고 표면 결합만 흔들어 화학 반응을 돕지만, 문턱을 넘으면 막 종류를 가리지 않는 물리 스퍼터링이 섞여 선택비가 무너진다. 그래서 좋은 RIE는 이온 에너지를 좁은 구간 — 개질층은 걷어내되 패시베이션과 하부막은 스퍼터하지 않는 구간 — 에 맞추는 공정이다. 이방성은 숫자로 A = 1 − (측면 속도/수직 속도)로 적는다. 완전 등방이면 0, 측면이 전혀 안 깎이면 1이다.

### 수직 측벽은 어떻게 만들어지나

- **방향성 이온**: 웨이퍼 위 시스(sheath)의 전기장이 이온을 수직으로 가속한다. 바닥은 이온을 많이 맞고, 측벽은 거의 안 맞는다.
- **측벽 패시베이션**: 식각 중 생긴 폴리머(CFₓ, SiOₓClᵧ 등)가 측벽에 쌓여 라디칼의 옆 공격을 막는다. 바닥의 폴리머는 이온이 계속 걷어낸다.
- 결국 \*\*"증착과 식각의 균형"\*\*이 프로파일을 정한다. 폴리머가 부족하면 측벽이 깎여 휘고(bowing, undercut), 과하면 바닥이 좁아지거나 멈춘다(etch stop, taper).

**\[이미지\]** [측벽 보호 없이 시작한 Si DRIE 단면 — 처음엔 등방성으로 퍼지다가 C₄F₈ 보호를 켜자 수직으로 바뀐 모습](https://commons.wikimedia.org/wiki/File:DRIE_etch_fail.jpg) · Mgerlt, CC BY 4.0

**\[이미지\]** [Bosch 공정으로 만든 Si 마이크로 필러 — 식각·보호를 번갈아 해서 생긴 측벽 물결무늬(스캘럽)와 아래로 좁아지는 각도](https://commons.wikimedia.org/wiki/File:Micro-Pillar.jpg) · Mgerlt, CC BY 4.0

두 사진은 측벽 보호의 효과를 보여 준다. 보호막 없이 시작한 부분은 둥글게 퍼진다. 식각과 보호(C₄F₈ 폴리머 증착)를 번갈아 하는 Bosch 공정은 수직 측벽을 얻는 대신 스캘럽이라는 물결무늬를 남긴다([[단계별 플라즈마 지도]]의 TSV 식각).

균형이 깨지는 방식이 곧 프로파일 결함의 목록이다. **보우잉(bowing)**은 측벽 중간이 부풀어 파이는 것으로, 깊이 중간에서 패시베이션이 가장 약하거나 측벽에 반사된 이온이 옆을 때릴 때 생긴다. **노칭(notching)**은 바닥이 절연막에 닿은 뒤 그 계면에서 이온 궤적이 휘어 모서리가 옆으로 파이는 현상으로, 절연막 표면에 쌓인 전하가 원인이다. **마이크로트렌칭**은 바닥 모서리만 더 깊이 파이는 것, **트위스팅(twisting)**은 깊은 홀에서 전하 축적이 비대칭이 되어 구멍 축 자체가 비틀어지는 것이다. 테이퍼·언더컷까지 포함해 형상 이상 전반의 정리와 대책은 [[식각 비이상 현상]]이 맡는다.

### 선택비가 생기는 원리 — 휘발성 생성물이라는 입장권

선택비 S는 S = (깎을 막의 속도)/(남길 막의 속도)로 정의한다. 선택비가 생기는 첫 번째 원리는 화학 자체의 차이이다. 화학 식각은 표면 반응의 생성물이 휘발성이어야만 성립한다 — 고체로 남는 생성물은 표면을 덮어 반응을 멈춘다. 대표 생성물을 보면 어느 가스가 어느 막에 통하는지가 읽힌다.

| 막 | 반응종 | 휘발성 생성물 | 비고 |
| --- | --- | --- | --- |
| Si | F | SiF₄ (기체) | F만으로 자발 식각, 등방 |
| Si | Cl | SiCl₄ | 실온 자발 반응은 느려 이온 보조가 사실상 필수 |
| SiO₂ | F (FC·HF 계열) | SiF₄ + CO·CO₂ | 단독 F보다 FC·HF 화학으로 속도와 선택비를 제어 |
| Si₃N₄ | F | SiF₄ + N₂ | FC 조건에서는 산화막보다 느리게 설계할 수 있음 |
| W | F | WF₆ (기체) | 선택 식각·건식 세정에 활용 |
| Al | Cl | AlCl₃ | 염소 잔류 시 수분과 만나 부식 — 후세정이 중요 |
| 포토레지스트 | O | CO·CO₂·H₂O | O₂ 플라즈마 애싱의 원리 |

두 번째 원리는 표면에 입히는 패시베이션의 차등이다 — 막마다 보호막이 쌓이는 속도와 벗겨지는 속도가 달라 식각 속도가 갈린다. 플루오로카본이 그 대표 예다.

### 선택비의 원리 — 플루오로카본(FC) 화학 예시

- C₄F₈, C₄F₆ 같은 FC 가스는 표면에 CFₓ 폴리머를 쌓으면서 동시에 F를 공급한다.
- **SiO₂ 위**: 막 속의 산소가 폴리머의 탄소를 CO·CO₂로 태워 폴리머가 얇게 유지 → 식각이 계속된다.
- **Si·SiN 위**: 산소가 없거나 적어 폴리머가 두껍게 쌓임 → 식각이 느려지거나 멈춘다.
- 그래서 **F/C 비율**(가스의 탄소 대비 불소)이 낮을수록 폴리머가 많아져 선택비가 오르고, O₂를 넣으면 폴리머를 태워 속도가 오른다. 수소(CH₂F₂ 등)는 F를 HF로 묶어 F/C를 낮춘다. 반대로 SiN을 산화막보다 빨리 깎으려면 CH₃F/O₂처럼 H가 많은 조성을 쓴다.

&#91;embedded content: FC 막 두께와 식각 속도 · Schaepkens et al. (1999) 재구성\]

Schaepkens 등(1999)은 FC 플라즈마로 SiO₂, Si₃N₄, Si를 식각하면서 정상상태에서 표면에 남는 FC 막의 두께를 쟀다. 그 결과 기판 식각 속도는 이 막 두께에 반비례했다. SiO₂는 막 속 산소가 FC 막을 태워 막이 가장 얇게 유지되므로 가장 빨리 깎이고, 이 두께 차이가 곧 SiO₂ : SiN, SiO₂ : Si 선택비가 된다.

### 주요 화학 계열 — 막마다 다른 가스를 쓰는 이유

| 계열 | 대표 가스 | 주로 깎는 막 | 거동을 정하는 특징 |
| --- | --- | --- | --- |
| F계 | CF₄, CHF₃, C₄F₈, C₄F₆, NF₃, SF₆ | SiO₂, Si₃N₄, Si, W | F 라디칼이 SiF₄를 만들어 떼어냄. FC 계열은 폴리머로 선택비·프로파일을 함께 조절 |
| Cl계 | Cl₂, BCl₃ | Si·poly-Si, Al, TiN 등 금속 | 생성 염화물이 비교적 무거워 이온 보조 의존도가 큼. BCl₃는 자연산화막 제거와 Al 식각에 병용 |
| HBr계 | HBr (+O₂) | Si 게이트, poly-Si | SiBrₓOᵧ 측벽 패시베이션으로 수직 프로파일과 산화막 대비 선택비를 함께 확보하는 게이트 식각의 표준 계열 |
| 첨가 가스 | O₂, H₂, N₂, Ar | (조절용) | O₂는 폴리머를 태우고, H₂는 F를 HF로 묶고, Ar은 스퍼터와 플라즈마 안정화를 맡는 식으로 본가스의 균형을 미세 조정 |
| O₂계 | O₂ (+N₂ 등) | 레지스트·유기막 | 유기물을 CO·CO₂·H₂O로 태우는 애싱. 무기막은 거의 안 깎이는 것이 곧 선택비 |

같은 막이라도 자리에 따라 계열이 바뀐다. 게이트 Si는 프로파일과 게이트 산화막 보호가 우선이라 HBr계, 컨택·STI의 산화막은 선택비 설계가 핵심이라 FC계, 희생 SiGe의 등방 제거는 이온을 빼는 쪽이 우선이라 원격 F 라디칼이나 염 화학([[AFS 선택 식각]])으로 넘어간다.

### 로딩 효과와 엔드포인트

패턴이 있으면 국소적으로 라디칼이 소모되고, 구조가 깊으면 입자가 바닥에 닿기 전에 벽에 부딪혀 잃는다. 그래서 같은 웨이퍼 안에서도 패턴 밀도가 높은 곳이 느린 **마이크로로딩**, 좁고 깊은 구멍일수록 느려지는 **ARDE**(종횡비 의존 식각)가 생긴다. 둘 다 패턴마다 깊이·CD가 달라지는 원인이므로 현상 자체의 정리는 [[식각 비이상 현상]]에 맡기고, 여기서는 공정 쪽 대응만 적는다 — 과식각(over-etch) 시간을 가장 느린 패턴에 맞추고, 그 과식각을 견딜 선택비를 먼저 확보하는 것이 순서다.

멈출 때는 하부막이 드러나는 순간을 잡는 엔드포인트를 쓴다. 플라즈마 발광의 변화를 읽는 방식이 [[OES]], 반사 간섭의 주기를 세는 방식이 [[간섭 엔드포인트]]이며 원리는 각 계측 항목이 맡는다. 엔드포인트 신호가 없는 식각 — 막 중간에서 멈추는 리세스([[리세스와 채널 릴리스]])나 블랭킷 식각 — 은 시간 제어에 기대므로, 속도 균일도가 곧 깊이 균일도가 된다.

### 공정 윈도우와 트레이드오프

- 압력을 낮추면 이온의 방향성이 좋아져 이방성이 오르지만, 라디칼 밀도와 속도가 떨어지고 전하 축적 손상이 커지기 쉽다.
- 바이어스를 세게 하면 바닥 속도와 프로파일은 좋아지지만 마스크·하부막 스퍼터와 격자 손상이 함께 는다. 소스 전력과 바이어스를 독립 제어하는 하드웨어 쪽 해법은 [[식각 장비]]를 본다.
- 폴리머성 가스 비율을 올리면 선택비와 측벽 보호는 좋아지지만 속도가 떨어지고 에치 스톱·잔사가 늘어난다. 웨이퍼 온도는 폴리머 부착과 생성물 탈착을 함께 움직이는 숨은 손잡이다.
- 결국 윈도우는 속도·선택비·프로파일·손상·균일도 다섯 축이 동시에 사양 안에 드는 교집합이며, 노드가 미세해질수록 이 교집합이 좁아지는 것이 [[ALE (원자층 식각)]]와 펄스 플라즈마 같은 정밀 기법이 들어오는 이유다.

### 한계와 손상 모드

- **플라즈마 유도 손상** — 전하 축적이 게이트 산화막을 관통하는 차징 손상, UV·VUV 광자에 의한 결합 절단, 이온 충격에 의한 표면 격자 손상. 마지막 것은 뒤이은 어닐·에피 품질을 좌우한다.
- **잔사와 부식** — 폴리머·식각 부산물 잔류는 접촉 저항과 결함의 원인이고, Al의 염소 잔류는 공기 중 수분과 반응해 지연 부식을 일으키므로 식각 직후 세정·부동태화가 공정의 일부다([[세정]]).
- **마스크 소모** — 레지스트·하드마스크도 조금씩 깎이므로, 깊은 식각일수록 마스크 선택비와 패시팅(faceting, 마스크 모서리가 깎여 그 모양이 패턴 CD로 옮겨 가는 현상)이 한계를 정한다.

## 관련 항목

- [[플라즈마 기초]] — 식각을 일으키는 매질
- [[식각 장비]] — 플라즈마를 만드는 하드웨어
- [[ALE (원자층 식각)]] — 한 층씩 깎는 극단
- [[AFS 선택 식각]] — 염 화학으로 선택비를 만드는 경우
- [[식각 비이상 현상]] — 이상에서 벗어나는 거동
- [[리세스와 채널 릴리스]] — 중간에서 멈추는 식각의 대표 응용

### 근거

- **교과서 전형값** — 이온 에너지와 스퍼터 문턱의 범위, 휘발성 생성물과 가스 계열의 대응, 압력·바이어스에 따른 거동은 플라즈마 식각 교과서의 일반 서술을 따랐다. 특정 장비의 조건값이 아니다.
- **문헌 실측** — 이온-라디칼 시너지는 Coburn & Winters (1979)의 빔 실험, FC 막 두께와 식각 속도의 반비례는 Schaepkens et al. (1999)의 측정으로, 본문에 출처를 붙여 구분했다. 두 논문의 서지 정보는 [[식각 비이상 현상]]의 참고 논문에 있다.

File: content/entries/process/har-etch.md
---
title: 고종횡비 식각
en: High-Aspect-Ratio Etching
cat: process
sub: 식각
tags: 고종횡비, ARDE, 3D NAND, TSV
---

> 깊이가 입구의 수십 배에 이르는 구멍을 뚫는 식각. 화학보다 수송이 먼저 한계가 되는 영역이다.

### 개요 — 종횡비가 지배하는 식각

종횡비(aspect ratio, AR)는 깊이 ÷ 입구 폭이다. 로직의 컨택·게이트 식각은 AR이 한 자릿수라 이온과 라디칼을 넉넉히 공급하며 화학으로 승부할 수 있지만, AR이 수십을 넘기면 사정이 바뀐다. 깎는 종이 바닥까지 가기 전에 벽에서 소모되고, 생성물은 빠져나오지 못하고, 이온은 각도 때문에 바닥에 닿지 못한다. **고종횡비 식각의 본질은 화학의 문제가 아니라 수송의 문제**이며, 그래서 [[건식 식각]]의 일반 원리 위에 수송이라는 축을 따로 세워야 한다.

| 적용 | 깊이 | 입구 | AR (규모감) | 구조적 특징 |
| --- | --- | --- | --- | --- |
| 3D NAND 채널홀 | 수~10 µm | ~100 nm | 50:1~100:1 수준 | 산화막/질화막 교대 적층을 한 번에 관통 |
| DRAM 커패시터 홀 | 수 µm | 수십 nm | 수십 : 1 | 두꺼운 몰드 산화막 또는 Si 깊은 트렌치 |
| TSV | 수십~100 µm | 5~10 µm | ~10:1 | AR은 낮지만 절대 깊이가 크고 속도가 사양 |
| 로직 SAC·컨택 | 수백 nm | 수십 nm | ~10:1 안팎 | 선택비와 프로파일이 주된 문제 ([[SAC (자기정렬 컨택)]]) |

숫자는 노드·세대마다 움직이는 규모감이며, 중요한 것은 AR이 커지는 속도가 화학의 개선 속도보다 빠르다는 점이다. 적층 수가 늘수록 채널홀은 깊어지는데 입구는 셀 피치가 정하므로, 세대마다 AR이 계단식으로 뛴다.

### 왜 어려운가 — 세 가지 수송

**이온은 직진하지만 각도가 있다.** 이온은 시스에서 수직으로 가속되지만 수 도 수준의 각도 퍼짐을 가진다([[건식 식각]]의 각도 분포). 수직에서 θ로 기울어진 이온은 AR ≳ 1/tan θ인 깊이에는 벽에 부딪히지 않고 도달할 수 없으므로, 각도 분포의 꼬리가 곧 이온이 직접 닿는 깊이의 천장이다. 천장 아래의 바닥은 벽에서 반사·산란된, 에너지가 깎인 이온으로만 깎인다. 각도를 좁히려고 압력을 낮추면 이번엔 플라즈마 밀도와 라디칼 공급이 떨어지는 트레이드오프가 붙는다.

**라디칼은 Knudsen 수송을 탄다.** 중성 라디칼은 방향 없이 들어와 벽에 부딪힐 때마다 확률적으로 흡착·소모된다. 긴 원통의 분자 전도도는 지름의 세제곱에 비례하고 길이에 반비례하며(Clausing 인자), 깊은 구멍 바닥에 닿는 라디칼 플럭스는 대략 1/AR로 떨어진다. 식각종뿐 아니라 패시베이션종도 같은 수송을 타므로, 깊어질수록 바닥에서는 깎는 종과 막는 종이 함께 굶고 그 비율마저 깊이의 함수가 된다.

**생성물은 거꾸로 같은 길을 나와야 한다.** 바닥에서 생긴 휘발성 생성물은 입구로 빠져나가는 동안 벽에 재흡착하거나 반응종과 충돌할 수 있다. 생성물 분압이 바닥 근처에 쌓이면 역반응·재증착이 식각을 늦춘다. 휘발성이 낮은 생성물을 만드는 화학일수록, 온도가 낮을수록 이 제한이 먼저 온다.

여기에 동적 효과가 겹친다. 식각이 진행되는 동안 마스크 모서리가 깎이고(faceting) 입구에 폴리머·재증착물이 쌓여 **개구가 좁아지므로, 유효 AR은 식각 중에 계속 커진다.** 처음 조건으로 끝까지 가는 식각이 아니라, 갈수록 조건이 나빠지는 식각인 것이다.

### ARDE의 정량 거동

종횡비가 커질수록 느려지는 ARDE는 이 수송들의 합성 결과다. 깊이를 시간에 대해 그리면 처음에는 표면 반응이 제한해 선형으로 자라다가, 수송이 제한하는 구간부터 기울기가 꺾이며 깊이가 시간의 1보다 작은 거듭제곱으로 자라는 모양이 전형이다. 곡선이 꺾이는 AR이 그 조건에서 수송 제한이 시작되는 지점이다.

제한자가 어느 종인지는 대응을 가른다. 이온 제한이면 바이어스·압력으로 각도를 좁히는 쪽이, 중성자 제한이면 펄스 식각의 꺼진 구간(라디칼 재충전)이나 체류 시간 조정이, 생성물 제한이면 온도와 화학 선택이 듣는다. 제한자별 서명과 구분법은 [[식각 비이상 현상]]의 수송 모델에 정리했다. 고종횡비 구조에서 함께 나타나는 보우잉·트위스팅·노칭도 대부분 이 수송과 전하의 문제로 되돌아간다.

### 적용 세 곳의 차이

**3D NAND 채널홀 — 이종 적층을 한 번에.** 산화막과 질화막(또는 산화막과 poly-Si)을 수백 층 쌓은 스택을 단일 식각으로 관통한다. 막마다 식각 속도와 패시베이션 균형이 달라, 층마다 CD가 미세하게 다른 단면이 되고 전체로는 완만한 테이퍼가 생긴다. 입구와 바닥의 CD 차이가 곧 채널 전류의 층별 편차이므로, 목표는 "뚫는 것"이 아니라 "층마다 같은 지름으로 뚫는 것"이다. 한 번에 뚫어야 한다는 제약 때문에, 도중에 조건을 바꾸는 다단계 레시피(구간별 가스·바이어스 전환)가 표준 해법이다.

**DRAM 커패시터 — 균일한 깊은 홀의 대량 반복.** 커패시터 홀은 셀 전체에 같은 깊이·같은 지름으로 열려야 하고, 하나라도 덜 뚫리면 그 셀의 용량이 떨어진다. NAND와 달리 단일 재료(몰드 산화막 등)가 대상이라 막별 속도차 문제는 작지만, 웨이퍼 전체의 균일도와 최악 셀 기준의 마진이 사양을 정한다.

**TSV — 깊이 자체와 스캘럽의 허용.** Si를 수십 µm 파는 TSV는 Bosch 공정(식각/보호 사이클 반복)이 표준이다. 사이클의 자국인 스캘럽(측벽 물결)은 수십 nm 수준으로 남지만, TSV에서는 측벽 거칠기보다 속도와 관통 여부가 우선이라 허용된다. AR이 10:1 안팎으로 낮아 수송 제한은 앞의 둘보다 덜하지만, 마스크 선택비와 열이 발목을 잡는다.

### 프로파일 제어 수단

- **사이클릭 식각 (Bosch 계열)** — 식각과 패시베이션을 번갈아 측벽을 지키는 방식. 사이클이 짧을수록 스캘럽이 작아지지만 처리량이 떨어진다. ALE와의 경계는 자기제한성 여부로 가른다([[ALE (원자층 식각)]]).
- **펄스 플라즈마** — 꺼진 구간에 라디칼이 깊은 곳까지 재충전되고 표면 전하가 중화되어, ARDE와 노칭·트위스팅을 함께 누른다. 듀티비가 사실상 "수송에 주는 시간"의 손잡이다.
- **극저온 식각** — 기판 온도를 크게 낮추면 측벽에 응축·흡착한 종이 패시베이션 역할을 해 이온 없이도 측벽이 보호되고, ARDE 곡선 자체가 완화되는 거동이 보고된다(Oehrlein et al. 2024의 로드맵 논의). 고종횡비 식각의 유력한 방향으로 다뤄지며, 응축층을 이용한다는 점에서 극저온 ALE와도 맞닿아 있다([[ALE (원자층 식각)]]의 극저온 변형).
- **입구 설계** — 마스크 두께와 개구 형상으로 시작 AR을 벌거나 패시팅 진행을 늦추는, 소극적이지만 확실한 수단이다.

### 한계 — 종횡비 천장과 우회로

AR 천장은 장비 세팅이 아니라 수송 물리가 정한다. 이온 각도 분포와 Knudsen 전도도는 원리적으로 0이 되지 않으므로, 어느 AR 너머에서는 바닥 플럭스가 실용 속도를 밑돈다. 세대의 답은 식각 하나에 매달리지 않는 쪽으로 나왔다. 3D NAND의 **스트링 스태킹**은 스택을 두 단으로 나눠 각각 식각·적층해 단 하나의 식각이 감당할 AR을 절반으로 접는 우회로다. 채널홀 입구를 줄이는 슬리밍은 셀 면적을 줄이지만 AR을 악화시키므로, 식각 한계가 곧 적층 수와 셀 설계의 상한을 정하는 구조가 됐다. 즉 고종횡비 식각의 한계는 공정 한계인 동시에 **소자 아키텍처의 경계 조건**이다.

## 관련 항목

- [[건식 식각]] — 원리와 화학의 본체
- [[식각 비이상 현상]] — ARDE 제한자 구분과 프로파일 결함의 메커니즘
- [[3D NAND]] — 채널홀 식각이 만드는 구조
- [[DRAM]] — 커패시터 홀의 자리
- [[ALE (원자층 식각)]] — 사이클릭 식각의 정밀한 극단

### 근거

- **교재 전형·규모감** — 종횡비의 규모, Knudsen 전도도와 Clausing 인자, 각도 분포에 의한 도달 깊이 한계는 플라즈마 식각 교재의 표준 서술과 산업 일반의 규모감을 따랐으며, 특정 노드의 양산 조건값이 아니다.
- **문헌** — 극저온 식각의 ARDE 완화와 고종횡비 식각의 방향은 Oehrlein et al. (2024) "Future of plasma etching for microelectronics" (오픈액세스)의 로드맵 논의를 따랐다. 서지 정보는 [[식각 비이상 현상]]의 참고 논문에 있다.

File: content/entries/process/lithography.md
---
title: 리소그래피
en: Lithography
cat: process
sub: 리소그래피
tags: 패터닝, 해상도, PR
---

> 빛으로 감광막에 패턴을 새겨 이후 공정의 모양을 정하는 공정. 해상도를 정하는 세 변수부터 공정 순서까지.

패터닝은 회로 모양을 감광막(PR)에 새기고(노광) 식각으로 아래 막에 옮기는 과정이다. 한 번에 찍을 수 있는 최소 선폭(해상도)이 수십 년간 미세화 속도를 정해 왔다.

### 해상도를 정하는 세 변수

```latex
\mathrm{CD} = k_1 \cdot \frac{\lambda}{\mathrm{NA}}
```

- **λ (파장) 줄이기** — KrF 248nm → ArF 193nm → EUV 13.5nm.
- **NA (개구수) 키우기** — 렌즈가 빛을 모으는 각도. ArF 액침(물)은 NA 1.35, EUV는 0.33 → High-NA 0.55.
- **k₁ 낮추기** — 공정 난이도 계수. OPC(광 근접 보정), 위상반전 마스크, 변형 조명, 멀티패터닝으로 낮춘다.

| 세대 | 광원 파장 | NA | 단일 노광 해상도(하프피치, 대략) | 비고 |
| --- | --- | --- | --- | --- |
| KrF | 248nm | \~0.8 | 100nm대 | 성숙 노드, 비임계층 |
| ArF 건식 | 193nm | \~0.93 | 60nm대 | — |
| ArF 액침 | 193nm | 1.35 | \~38nm | 멀티패터닝으로 10nm급 노드까지 확장 |
| EUV | 13.5nm | 0.33 | \~13nm | 7nm급부터 임계층 양산 |
| High-NA EUV | 13.5nm | 0.55 | \~8nm | 2nm 이하 로직, 2027년 이후 양산 적용 |

### 리소그래피 공정 순서

1. 표면 처리 → BARC(반사방지막) 코팅 → PR 코팅
2. 소프트 베이크 — 용매 제거
3. 노광 — 마스크 패턴을 축소 투영
4. PEB(노광 후 베이크) — 화학증폭형 레지스트(CAR)의 산 확산·반응
5. 현상 → 하드 베이크 → CD·오버레이 검사
6. 식각으로 하부막에 전사 → PR 제거(애싱·스트립)

**\[이미지\]** [i-line(365 nm) 스테퍼 — 마스크 패턴을 축소해 웨이퍼의 한 영역씩 반복 노광하는 장비](https://commons.wikimedia.org/wiki/File:Autostep_i-line_stepper.jpg) · a13ean, CC BY-SA 3.0

## 관련 항목

- [[멀티패터닝]] — 한 번에 못 찍을 때 나눠 찍기
- [[EUV]] — 13.5 nm 극자외선 노광
