Repository: cudissm-del/semiconductor-notes

# 반도체 공정 강의노트

패터닝부터 HBM까지, 반도체가 만들어지는 구조와 공정을 22개 장으로 정리한 학습용 사이트입니다.

**사이트:** https://cudissm-del.github.io/semiconductor-notes/

## 홈 대시보드

작업실 현황과 주요 링크를 모은 허브 페이지입니다.

**대시보드 주소:** https://cudissm-del.github.io/semiconductor-notes/home/

- 현황 자동 표시 — 항목 수, 기본형·심화형 수, 영역별 분포, 최근 갱신 항목, 빌드 기준 커밋 (`tools/build_home.mjs`가 빌드 때마다 `tools/audit.py`와 git log로 다시 셉니다)
- 링크 타일 — 백과, 강의노트, 논문 DB, 안건 보드 등 (`home/links.json`에서 관리)

## 반도체 백과 (v2)

위 강의노트를 항목 단위 위키로 재편한 지식창고입니다.

**백과 주소:** https://cudissm-del.github.io/semiconductor-notes/v2/

- 영역 4개(공정 · 구조·재료 · 계측·분석 · 원리·운영) > 주제 21개 > 항목 112개, 3단 구조 (2026-11-02 기준)
- 등급 2단 — 기본형 112/112 · 심화형 16/112. 심화형은 통합 표, 재구성 그림, 원문 수치 위치를 갖춘 항목입니다
- 항목 사이 위키 링크 1,368개, 역링크와 이전/다음 항목 이동
- 영역·주제를 가로지르는 태그 59개, 항목 검색, 즐겨찾기(브라우저에 저장)
- 빌드: `content/entries/`의 항목 마크다운을 `build2.mjs`가 `v2/`로 변환 (`node build2.mjs`), 설계 문서는 `DESIGN.md`

## 기능

- 파트별 목차와 현재 위치 표시, 모바일 메뉴
- 용어·내용 검색 (`/` 키로 바로 검색)
- 본문의 "11장", "4-4장" 같은 참조를 누르면 해당 위치로 이동
- 밑줄 친 약어에 마우스를 올리거나 탭하면 풀이 표시, 부록 A 용어 사전
- 장마다 "읽음" 체크와 학습 진행률 (브라우저에 저장)
- 그림 클릭 시 확대, 다크 모드

## 구조

| 경로 | 내용 |
| --- | --- |
| `content/notes.md` | 원본 — Claude 문서 "반도체 공정 기초: 구조 · 공정 · 물질"을 마크다운으로 내보낸 것 |
| `src/diagrams.jsx`, `src/figs/` | 그림 25개 (빌드 시 정적 SVG로 변환). 이 밖에 Wikimedia Commons 자유 라이선스 이미지 16개를 본문에서 불러옴 |
| `src/glossary.js` | 용어 사전 |
| `src/template.html`, `src/site.css`, `src/site.js` | 페이지 틀, 스타일, 동작 |
| `build.mjs` | 강의노트 빌드 스크립트 → `index.html` |
| `index.html`, `search-index.json`, `assets/` | GitHub Pages가 그대로 서비스하는 결과물 |
| `content/entries/` | 백과 항목 원본 (영역/주제/항목 마크다운) |
| `DESIGN.md` | 백과 설계 (분류 체계·등급·빌드 규칙) |
| `build2.mjs`, `src/wiki.css` | 백과 빌드 스크립트와 스타일 → `v2/` |
| `v2/` | 백과 결과물 (GitHub Pages가 `/v2/`로 서비스) |
| `home/links.json`, `tools/build_home.mjs` | 홈 대시보드 링크 목록과 빌더 → `home/index.html` |
| `tools/audit.py` | 항목 등급 감사 (기본형·심화형 형식 요건 점검) |

## 업데이트 방법

**Claude와 함께 (기본)** — 원본 Claude 문서를 고치거나 새 장을 추가한 뒤, Claude에게 이 저장소 이름과 함께 "사이트 업데이트해줘"라고 하면 문서를 다시 내보내 빌드하고 커밋·푸시합니다. 새 그림이 생겼다면 `src/diagrams.jsx`에 함께 추가합니다.

**직접 할 때**

```bash

# content/notes.md 를 새로 내보낸 마크다운으로 교체한 뒤
npm install
npm run build        # 강의노트 + 홈 대시보드
node build2.mjs      # 백과 (v2)
git add -A && git commit -m "노트 업데이트" && git push
```

푸시 후 1~2분 안에 GitHub Pages가 사이트를 갱신합니다.

File: content/entries/structure-materials/substrate-semiconductor-metal/silicon-wafer.md
---
title: 실리콘 웨이퍼
en: Silicon Wafer
domain: structure-materials
topic: substrate-semiconductor-metal
order: 1
tags: 기판, CZ, 단결정
---

> 반도체 제조의 출발점이 되는 단결정 실리콘 원판. 모래에서 정제해 결정으로 길러 얇게 썰고 거울처럼 연마한 것이다.

## 개요

팹의 모든 공정은 웨이퍼 위에서 일어난다. 웨이퍼의 순도·결정 품질·저항률이 소자 특성의 출발점이라, 기판 선택 자체가 공정 설계의 일부다. 표준 웨이퍼는 지름 300mm, 두께 775µm이며, 그 위에 단결정을 한 층 더 기른 에피 웨이퍼, 절연막 위에 얇은 Si를 붙인 SOI 웨이퍼 같은 특수 기판도 쓰인다.

## 만드는 법 — 정제와 결정 성장

규석(모래)을 전기로에서 탄소로 환원하면 98% 순도의 야금급 실리콘이 되고, 이를 염화시켜 증류하는 지멘스(Siemens) 공정으로 99.9999999%(9N) 이상의 전자급 다결정 실리콘까지 정제한다.

이 다결정을 단결정으로 길러내는 대표 방식이 CZ(초크랄스키)법이다. 석영 도가니에서 1414°C로 녹인 실리콘에 종자 결정을 담갔다가 회전시키며 천천히 끌어올리면, 용융액이 종자의 결정 방향을 따라 그대로 굳어 단결정 잉곳이 된다. 도펀트를 용융액에 넣어 웨이퍼의 저항률을 맞추고, 도가니의 석영에서 녹아든 산소가 결정에 조금 들어간다 — 이 산소는 오히려 웨이퍼 강도와 게터링에 도움이 되기도 한다.

도가니 없이 전자기력으로 용융 구간을 떠받쳐 길러내는 FZ(부유대역)법은 더 순수하고 저항이 높아 전력 소자에 주로 쓴다.

&#91;embedded content: CZ 단결정 성장과 웨이퍼 · 잉곳 인상 개념도]

잉곳은 외형을 다듬은 뒤 다이아몬드 와이어소로 얇게 썰고, 모서리를 둥글리고 래핑·화학 에칭으로 가공 손상을 걷어낸 뒤 CMP로 거울처럼 연마해 웨이퍼가 된다.

## 핵심 수치

| 항목 | 값 |
|---|---|
| 표준 지름 | 300mm (레거시 200mm, 차세대 450mm는 미도입) |
| 두께 (300mm) | 775µm |
| 순도 (전자급) | 9N 이상 (99.9999999%) |
| Si 융점 | 1414°C |
| 결정 방향 | (100)이 표준 — 게이트 산화막 계면 특성이 가장 좋다 |
| 밴드갭 (상온) | 1.12 eV |
| 격자상수 | 5.431 Å (다이아몬드 구조) |
| 밀도 | 2.33 g/cm³ |
| 비저항 범위 | 도핑으로 대략 0.001~10⁴ Ω·cm까지 설계 — 기판 선택의 핵심 변수 |

## 기판의 종류 — 벌크에서 에피·SOI로

- **벌크 웨이퍼** — 잉곳을 그대로 썬 기본형. 가장 싸고 강하지만, 래치업·누설 경로는 기판 설계(웰·가드링)로 막아야 한다.
- **에피 웨이퍼** — 고저항 또는 고농도 기판 위에 반대 성격의 얇은 단결정층을 기른 형태. 표면 결함이 적고, 기판과 에피층의 도핑을 따로 설계할 수 있어 전력 소자와 CMOS 모두에서 쓴다. 에피층이 곧 소자가 만들어지는 자리라 두께와 저항률 균일도가 스펙이다.
- **SOI 웨이퍼** — BOX(매립 산화막) 위에 얇은 Si층을 붙인 구조. 소자가 기판과 절연돼 누설과 기생 용량이 줄고, FD-SOI에서는 Si층 두께 자체가 채널 두께를 정한다. 대신 열 방출이 BOX에 막히고 기판 가격이 비싸다.

어느 기판이든 공통 스펙은 평탄도(나노미터급), 결정 결함(전위·COP), 금속 오염, 산소 농도다. 특히 CZ 웨이퍼의 산소는 석출물 형태로 내부 게터링(오염을 소자 영역에서 먼 곳에 가두는 효과)을 제공하지만, 과하면 휨과 결함의 원인이 돼 농도 창을 관리한다.

## 웨이퍼 표기와 방향

웨이퍼에는 결정 방향을 알리는 플랫(flat) 또는 노치(notch)가 있다. 300mm는 노치가 표준이며, 노광 정렬과 결정면 식각(이방성 습식 식각 등)에서 기준이 된다. (100) 면이 표준인 이유는 산화막 계면의 결함 밀도가 가장 낮고 이동도가 확보되기 때문이며, 결정면이 다르면 같은 공정에서도 식각률과 계면 특성이 달라진다.

## 한계·이슈

- **450mm 전환 무산** — 지름을 키우면 장당 칩 수는 늘지만 장비 전체를 교체해야 해, 업계는 300mm에 머물렀다. 대구경화 대신 웨이퍼 재사용·박형화·패키징 쪽으로 효율을 찾는 흐름이다.
- **휨과 응력** — 막 증착과 열 이력이 쌓이면 웨이퍼가 휘어 노광 초점과 본딩 정렬이 틀어진다. 기판 두께와 뒷면 상태도 공정 변수가 된다.
- **원가 구조** — 웨이퍼 자체보다 "웨이퍼 위에서 버리는 면적"이 문제다. 엣지 제외(edge exclusion) 영역과 테스트·얼라인 마크가 실효 면적을 깎는다.

## 관련 항목

- [[엘립소미터]] — 웨이퍼 위 막의 두께를 재는 대표 계측기
- [[CMP]] — 웨이퍼 연마와 공정 중 평탄화에 쓰이는 공정
- [[반도체·채널 물질]] — 웨이퍼 위에서 채널이 되는 물질들

참고로 웨이퍼 뒷면과 베벨(모서리)도 관리 대상이다. 뒷면 오염은 노광 척킹과 열전달을 흔들고, 베벨 손상은 공정 중 파티클의 진원지가 된다. 앞면 품질만으로 웨이퍼 스펙이 끝나지 않는 이유다.

## 근거

- 본문 수치는 지멘스 공정·CZ법의 일반 교과서 서술에 근거한다 (교재: Campbell, *Fabrication Engineering at the Micro and Nanoscale*).
- 밴드갭·격자상수·밀도·비저항 범위는 반도체 물성 교재의 전형값이며, 비저항은 도핑 농도로 설계되는 범위 값이다.
